Repository: Shubhangi-Gupta13/Stainless-Steel-Grade-Recommender

# 🛡️ Jindal Stainless — AI-Powered Stainless Steel Grade Recommender

An explainable, metallurgical decision-support system that recommends the optimal stainless steel grade based on engineering requirements, environmental constraints, and user-defined priority weights.

Adapted from the **Know_Your_Laws-Agentic-AI** architectural reference, this application transforms an Agentic Retrieval-Augmented Generation (RAG) framework into a deterministic, auditable engineering advisor for material selection.

---

## 🎯 Core Selection Philosophy

```text
Application ➔ Understand Requirements ➔ Apply Hard Constraints ➔ Calculate Compatibility ➔ Apply Weighted Priorities ➔ Rank Grades ➔ Explain Recommendation ➔ Surface Trade-offs
```

The system is designed as an **engineering decision-support tool**, not an opaque authority. It explicitly surfaces all assumptions, demonstrates why alternatives were ranked lower, highlights what is gained versus sacrificed, and allows real-time interactive "What-If?" sensitivity analysis.

---

## 🏛️ Architectural Adaptation from `Know_Your_Laws`

| Architectural Layer | Know Your Laws Reference | Stainless Steel Grade Recommender |
| :--- | :--- | :--- |
| **Domain Corpus** | Legal statutes (BNSS, IT Act, CP Act) | Jindal Stainless Limited (JSL) Technical Datasheets, ASTM A240, EN 10088, JIS G4305 |
| **Knowledge Representation** | Unstructured PDF pages & FAISS chunks | Structured Grade Database (56 verified grades) + Multi-document Markdown Knowledge Base |
| **Agentic Workflow** | Query Rewriter ➔ Retriever ➔ Evaluator ➔ Corrective Web Search | UI Agent ➔ Interpretation Layer ➔ Constraint Agent ➔ Scoring Engine ➔ Trade-off Agent ➔ Explanation Agent |
| **Decision Logic** | LLM text synthesis | **Deterministic multi-attribute mathematical model** (no hallucinated scores) + LLM RAG explanation |
| **Explainability** | Legal citations (`[BNSS 2023, p. 4]`) | Metallurgical citations (`[JSL Datasheet: J2205 UNS S32205, ASTM G150, PREN 35]`) |
| **User Modes** | Professional vs. Normal | **Mode 1: Fabricator/Basic** vs. **Mode 2: Metallurgist/Scientist** |

---

## 🚀 Two Distinct User Interfaces / Modes

### 🧑 Mode 1: Fabricator / Basic User ("Quick Recommendation")
Intended for fabricators, customers, procurement staff, and non-metallurgists.
- **No Metallurgical Jargon**: Eliminates intimidating terms like PREN, pitting potential, Cr/Ni/Mo ratios, and phase stability.
- **Application-Centric Questions**:
  - *What are you making?* (Food equipment, Kitchenware, Structural components, Chemical tanks, Marine parts, Drone/UAV components, etc.)
  - *Operating Environment?* (Indoor/dry, Coastal/marine, Saltwater splash, High temperature, Unknown)
  - *Service Temperature?* (Below 0°C, 0–100°C, 100–300°C, 300–500°C, Above 500°C)
  - *Qualitative Scales*: Corrosion resistance & Strength (Not important to Critical), Formability (Low/Med/High), Cost (Lowest possible to Performance-driven).
  - *Non-Magnetic Requirement*: Simple Yes / No / Not important / I don't know.
- **Automatic Internal Interpretation**:
  - Translates "Coastal/marine" ➔ Chloride Exposure = High, PREN threshold $\ge 23.0$.
  - Translates "Below 0°C" ➔ Sub-zero toughness constraint, restricts to austenitic FCC lattice.
  - Transparently logs all assumptions when "I don't know" or "Unknown" is selected.

### 🔬 Mode 2: Metallurgist / Engineer / Scientist ("Engineering Recommendation")
Direct numerical and microstructural control for materials scientists:
- **Strict Distinction between Hard Constraints & User Priorities**:
  - **Hard Constraints (Go / No-Go Eligibility)**:
    - Minimum Yield Strength $R_{p0.2}$ (MPa)
    - Minimum Tensile Strength $R_m$ (MPa)
    - Minimum Elongation $A_{50\text{mm}}$ (%)
    - Maximum Hardness (HRB / HRC / BHN)
    - Service Temperature Range ($T_{\text{min}}$ and $T_{\text{max}}$ in °C)
    - Minimum Pitting Resistance Equivalent Number (PREN)
    - Mandatory Non-Magnetic ($\mu_r \le 1.05$)
    - Microstructural Family Filter (Austenitic Cr-Ni, Austenitic Cr-Mn, Duplex, Ferritic, Martensitic)
    - Chemical Composition Limits (e.g. $Mo_{\text{min}} \ge 2.0\%$)
  - **User Priorities (Weighted Utility Optimization)**:
    - Corrosion weight ($w_1$), Strength weight ($w_2$), Cost weight ($w_3$), Formability weight ($w_4$), Weldability weight ($w_5$).
- **Bottleneck Constraint Diagnosis**:
  If no grade satisfies 100% of the hard constraints, the system **does not hallucinate a recommendation**. It pinpoints the conflicting constraints (e.g., Yield Strength $\ge 700$ MPa + Mandatory Non-Magnetic) and displays the closest candidate grades with their specific deficiencies.

---

## 🧮 Recommendation & Scoring Engine

### 1. Normalization of Physical Dimensions
Properties with different engineering units (MPa, °C, PREN, cost index) are normalized to $[0.0, 1.0]$:
- **Corrosion Compatibility ($C_{\text{corr}}$)**:

File: Stainless-Steel-Grade-Recommender/data/knowledge_base/austenitic_cr_mn_200_series.md
# Austenitic Cr-Mn (200-Series) Stainless Steels - Technical Reference & Jindal Special Grades

## Metallurgical Concept: Replacing Nickel with Manganese & Nitrogen
The 200-series stainless steels are chromium-manganese-nickel austenitic alloys. Because Nickel is an expensive and volatile alloying element, manganese (5% to 11%) and nitrogen (0.10% to 0.30%) are used as potent austenite stabilizers:
- **Austenite Phase Stabilization**: Nitrogen is ~30× more effective than nickel as an austenite former on an atom-for-atom basis.
- **Solid Solution Strengthening**: Interstitial nitrogen significantly increases yield strength (310–350 MPa compared to 205 MPa for conventional 304) while maintaining elongation >40%.
- **Cost Reduction**: Substantially lowers raw material cost and volatility compared to 300 series.

---

## Role of Copper Addition (J204Cu, JSL AUS, J4, JSL U DD)
Conventional 200-series grades (like 201) have high work-hardening rates, requiring frequent interstage annealing during severe drawing.
- **Jindal Stainless Innovation**: Controlled addition of 1.5% to 4.0% Copper ($Cu$).
- Copper lowers the stacking fault energy (SFE), suppressing deformation-induced martensite during cold forming.
- Greatly enhances drawability and stretch-formability: Limit Drawing Ratio (LDR) reaches 2.0 to 2.15, Erichsen cupping 12.8–13.5 mm.
- Enhances resistance to stress corrosion cracking (SCC) and corrosion in dilute sulfuric and organic acids.

---

## J216L: High-Performance Austenitic Substitute for 316L
J216L is a Chrome-Nickel-Molybdenum austenitic steel with manganese, nitrogen, and copper:
- **Mechanical Strength**: Annealed Yield Strength $\ge 310$ MPa (50% higher than 316L's 170–205 MPa).
- **Corrosion Resistance (MARC & PREN)**:
  - $\text{PREN} = 25.02$ (compared to 23.53 for 316L)
  - $\text{MARC} = 21.57$ (compared to 21.08 for 316L)
  $$\text{MARC} = \%Cr + 3.3\%Mo + 20\%C + 20\%N - 0.5\%Mn - 0.25\%Ni$$
- **Boiling Acid Tests**: In boiling 5% Citric Acid, 5% Tartaric Acid, 5% Acetic Acid, 2% HCl, and 65% $HNO_3$, J216L demonstrated lower corrosion rate (mmpy) and superior passivation compared to standard 316L.
- **Electrochemical Pitting**: In 3.5% NaCl at 23°C, pitting potential $E_{pit} = 335$ mV, comparable to 316L (372 mV).
- **Non-Magnetic Properties**: Retains very low magnetic permeability even after cold working.

---

## Food Safety & Chemical Leaching Studies (Atomic Absorption Spectrometry)
Extensive testing by Jindal Stainless of J204Cu and JSL AUS in food simulants and real food media (boiled for 30 minutes in cookware):
- **Tested Media**: 3% Acetic acid (pH 2.59), 3% Citric acid (pH 2.82), 3% Lactic acid (pH 2.80), 1% Tartaric acid (pH 2.27), 10% Ethanol (pH 5.82), 4% Common salt (pH 6.1), Tomato soup (pH 3.6).
- **Results**: Chromium and Nickel leaching into food was strictly $<0.1$ ppm (well within international food safety thresholds). No pitting or surface staining observed.

---

## Application Matrix
- **JSL U DD / J4**: Deep-drawn kitchenware up to 10 inches deep, bins, cookware.
- **J204Cu**: Domestic and commercial refrigerator doors, washing machines, kitchenware, handrails, automotive hose clamps.
- **J201 / J202**: Structural members for railway coaches, bus frames, indoor architectural trims.
- **J216L**: Marine architectural hardware, chemical vessels, food processing equipment, road tankers.

File: Stainless-Steel-Grade-Recommender/data/knowledge_base/austenitic_cr_ni_steels.md
# Austenitic Cr-Ni (300-Series & Heat Resistant) Stainless Steels - Technical Reference

## Microstructure & Fundamental Characteristics
Austenitic Chromium-Nickel stainless steels possess a Face-Centered Cubic (FCC) crystalline structure stabilized primarily by Nickel (8% to 28%) and optionally Nitrogen. Key metallurgical attributes include:
1. **Cryogenic Ductility**: Retains high impact toughness without ductile-to-brittle transition (DBTT) down to cryogenic temperatures (-196°C for standard grades, -269°C for nitrogen-strengthened and super-austenitic grades).
2. **Non-Magnetic Nature**: Fully austenitic structure is non-magnetic in the solution-annealed state ($\mu_r \approx 1.005 - 1.02$). Cold work can induce deformation martensite, slightly raising magnetic susceptibility in lower-Ni grades (e.g., 301, 304). High-nickel grades (305, 316LN, 904L) remain non-magnetic even after heavy deformation.
3. **Formability & Work Hardening**: Remarkable uniform elongation (40%–58%) and excellent deep drawability (Limit Drawing Ratio LDR 2.0–2.3, Erichsen cupping 12–14 mm).

---

## Sensitization and Carbide Precipitation Mechanism
When austenitic stainless steels are heated or slowly cooled through the critical temperature zone of **450°C to 850°C** (sensitization range, as in welding of heavy sections):
- Carbon diffuses rapidly to grain boundaries and reacts with chromium to precipitate Chromium Carbides ($Cr_{23}C_6$).
- This depletes chromium adjacent to the grain boundaries below the 12% threshold required for passivation.
- The depleted boundary suffers **Intergranular Corrosion (IGC)** or "weld decay" in acidic or chloride environments.

### Metallurgical Solutions:
1. **Low-Carbon "L" Variants ($C \le 0.030\%$)**:
   - Grades: **J-304L, J-316L, J-317L, J-904L**.
   - Carbon is too low to form continuous carbide films during typical welding thermal cycles; no post-weld annealing required.
2. **Titanium / Niobium Stabilization**:
   - Grades: **J-321** (Titanium: $Ti \ge 5 \times (C+N)$) and **J-347** (Niobium: $Nb \ge 10 \times C$).
   - Ti and Nb have a far higher chemical affinity for carbon than chromium, precipitating harmless TiC or NbC and preserving chromium in solid solution. Ideal for continuous service in 450°C–900°C.

---

## Molybdenum Alloying & Acid/Chloride Resistance
- **J-304 / 304***: Baseline general corrosion resistance. Pitting potential in 3.5% NaCl: 403 mV vs SCE. PREN 20–21.
- **J-316 / J-316L**: 2.0%–3.0% Molybdenum addition stabilizes the passive film against localized breakdown by halide ions ($Cl^-$). PREN 23.5–25.5, CPT 20°C.
- **J-317L / J-317LMN**: 3.0%–5.0% Mo + Nitrogen. PREN 29–34. Designed for flue gas desulfurization (FGD), paper bleach plants, and harsh halides.
- **J-904L (UNS N08904)**: 25% Ni, 4.5% Mo, 1.5% Cu. PREN 34.2, CPT 65°C, CCT 10°C. 25% Ni confers immunity to chloride stress corrosion cracking, while copper provides resistance to reducing sulphuric and hot phosphoric acids.

---

## Heat-Resistant Austenitic Stainless Steels
- **EN 1.4828 (Cr-Ni-Si)**: 19% Cr, 12% Ni, 2% Si. Destructive scaling temperature >1000°C. Silicon promotes dense protective silica ($SiO_2$) subscale.
- **EN 1.4841 (AISI 314)**: 25% Cr, 20% Ni, 2% Si. Continuous service up to 1200°C in air and carburizing atmospheres.
- **J-309S**: 23% Cr, 13% Ni. Scaling temperature 1090°C.
- **J-310S**: 25% Cr, 20% Ni. Scaling temperature 1150°C. Resists hot alkaline stress cracking.
- **UNS S30815 (EN 1.4835 / 253 MA)**: Micro-alloyed with Rare Earth Metal (Cerium: 0.03%–0.08%) + Nitrogen + Silicon. Creep rupture strength above 850°C exceeds 310S. Maximum service temp 1100°C.

---

## Key Standards & Specifications
- ASTM A240 / ASME SA240 (Plate, Sheet, and Strip for Pressure Vessels)
- EN 10088-2 / EN 10095 (Stainless Steels & Heat Resisting Steels)
- ASTM A262 (Standard Practices for Detecting Susceptibility to Intergranular Attack in Austenitic Stainless Steels)
- ASTM G150 / ASTM G48 (Electrochemical & Ferric Chloride Pitting and Crevice Tests)

File: Stainless-Steel-Grade-Recommender/data/knowledge_base/ferritic_stainless_steels.md
# Ferritic Stainless Steels - Technical Reference & Engineering Datasheets

## Microstructure & Metallurgy
Ferritic stainless steels possess a Body-Centered Cubic (BCC) crystal structure identical to alpha-iron ($\alpha$-Fe) at room temperature. They contain 10.5% to 21% Chromium without nickel additions (or minor Ni $\le 1\%$).
Key metallurgical properties include:
1. **Stress Corrosion Cracking (SCC) Immunity**: Because the BCC crystal lattice has different slip systems and no susceptible austenitic planar slip bands, ferritic steels are virtually immune to transgranular chloride SCC.
2. **Thermal Conductivity & Expansion**: Compared to austenitic grades, ferritic steels have **50% higher thermal conductivity** (25–27 W/m·K vs 15–16 W/m·K) and **35% lower coefficient of thermal expansion** ($10.0 - 11.5 \times 10^{-6}/\text{K}$ vs $16 - 17.5 \times 10^{-6}/\text{K}$). This makes them resistant to thermal fatigue and scale spalling in cyclic heating.
3. **Ferromagnetic**: Strongly magnetic in all conditions.
4. **Cost Stability**: Being nickel-free, ferritic grades offer immunity to nickel market price spikes.

---

## Stabilization Metallurgy (Titanium & Niobium)
In standard un-stabilized 430, welding heats the heat-affected zone (HAZ) into the austenite-ferrite two-phase field, leading to martensite formation and grain growth upon cooling.
- **Titanium Stabilization (409L, 439)**:
  $Ti \ge 0.2 + 4 \times (C+N)$ or $6 \times (C+N)$. Titanium scavenges carbon and nitrogen, preventing chromium carbide precipitation and grain boundary sensitization.
- **Dual Stabilization (Nb + Ti in 436L, 441, 444)**:
  - Titanium precipitates at higher temperatures in the molten pool.
  - Niobium precipitates at intermediate temperatures, refining the ferrite grain size and providing high-temperature creep strength.
  - Eliminates post-weld heat treatment requirements and maintains ductility in the as-welded state.

---

## Grade Performance Highlights
- **EN 1.4003 (UNS S40977 / 3CR12 Utility Ferritic)**:
  - Micro-alloyed structural ferritic steel (11%–12.5% Cr, 0.5% Ni).
  - Atmospheric corrosion rate 0.0015–0.003 mm/year (250× the life of unpainted mild steel).
  - Sliding wear test: **4.7× more wear-resistant than normal mild steel**, 1.6× better than HSLA steel.
  - Weldable up to 30 mm thickness using 309L/316L filler wire.
- **J-409L / J-409Ni**:
  - Benchmark for automotive exhaust manifolds, front pipes, and catalytic shells up to 800°C.
  - J-409Ni includes 0.75% Ni for improved toughness in rail car hoppers and bulk wet materials handling.
- **J-430 / J-430SM / J-430L**:
  - 16%–18% Cr. Excellent polishability, widely used in dishwashers, washing machines, and indoor architectural panels.
  - Resistant to food acids and nitric acid.
- **J-436L & J-441**:
  - J-436L contains 1% Mo + Nb/Ti. Critical pitting potential reaches 499 mV (surpassing 304's 403 mV).
  - J-441: Dual stabilized (18% Cr, Ti+Nb). Resists cyclic oxidation up to 980°C. Standard for exhaust manifolds and solar hot water tanks.
- **J-444 (UNS S44400 / EN 1.4521)**:
  - 18% Cr, 2% Mo, dual stabilized. PREN $\approx 24.5$.
  - Chloride SCC boiling tests: **Resisted 500+ hours in boiling 42% $MgCl_2$ and 26% $NaCl$ with ZERO cracking** (where 304 and 316 fail within hours).
  - Ideal replacement for 316L in hot-water tanks, brewery equipment, and heat exchangers.
- **J-445 (UNS S44500)**:
  - 20% Cr, 0.5% Cu, Nb stabilized. PREN 19.5, pitting potential 330 mV. Corrosion resistance equal to 304 in 500-hour salt spray (ASTM B117) with zero rust.

---

## Limitations
- Lower cryogenic toughness than austenitics; undergoes ductile-to-brittle transition (DBTT) below 0°C to -20°C in heavy sections.
- Cannot be strengthened by heat treatment (quench hardening).
- Upper continuous service temperature in stressed components limited to 450°C–500°C due to 475°C embrittlement, though unstressed exhaust components function up to 800°C–980°C.

File: Stainless-Steel-Grade-Recommender/data/knowledge_base/martensitic_stainless_steels.md
# Martensitic Stainless Steels - Technical Reference & Engineering Datasheets

## Microstructure & Heat Treatment Mechanism
Martensitic stainless steels are straight chromium alloys (11.5% to 18% Cr) containing moderate to high carbon (0.08% to 0.55% C), optionally alloyed with Nickel, Molybdenum, and Vanadium.
- **Phase Transformation**: Unlike austenitic and ferritic steels, martensitic alloys undergo allotropic phase transformation upon heating into the austenite range ($\gamma$-phase, ~950°C–1050°C).
- **Quench Hardening**: Rapid cooling (oil/air quench) traps carbon in a body-centered tetragonal (BCT) supersaturated solid solution (**martensite**).
- **Tempering**: Subsequent tempering between 200°C and 650°C balances hardness, yield strength, and impact toughness.
- **Ferromagnetic**: Strongly magnetic in all heat-treated conditions.

---

## Grade Performance & Applications
- **J-410 (UNS S41000 / EN 1.4006)**:
  - 12% Cr, 0.12% C.
  - Basic hardenable grade for cutlery, pump shafts, valves, and fasteners. Hardens up to ~40–45 HRC.
  - Continuous service limit: 650°C.
- **J-410DB (Disc Brake Special Grade)**:
  - Specially developed by Jindal Stainless for two-wheeler and four-wheeler disc brakes.
  - High abrasion resistance combined with moderate road-salt corrosion resistance.
  - Hardness 75–88 HRB in supplied condition, optimized for laser cutting and rotor flatness.
- **J-415 (UNS S41500 / EN 1.4313 / CA6NM Type)**:
  - 13% Cr, 4% Ni, 0.7% Mo, low carbon ($C \le 0.05\%$).
  - High yield strength ($\ge 620$ MPa), tensile strength ($\ge 795$ MPa), and Brinell hardness $\le 302$ BHN.
  - Addition of 4% Ni imparts exceptional low-temperature toughness and resistance to cavitation erosion.
  - Standard for hydroelectric turbine runners, Pelton wheels, pump impellers, and oilfield choke valves.
- **J-420J1 & J-420J2 (JIS G4305 / AISI 420)**:
  - 0.20% to 0.35% C. Quench and temper yields hardness of **50 to 54 HRC**.
  - Outstanding cutting edge retention for chef cutlery, dive knives, surgical scalpels, and pump bushings.
- **EN 1.4116 (X50CrMoV15)**:
  - 0.50% C, 14.5% Cr, 0.65% Mo, 0.15% V.
  - World standard for professional German cutlery and precision surgical instruments.
  - Molybdenum enhances pitting resistance, and Vanadium forms hard fine VC carbides for superior razor sharpness.
- **J-431 (UNS S43100 / EN 1.4057)**:
  - 16% Cr, 2% Ni, 0.15% C.
  - Highest corrosion resistance among conventional hardenable martensitic stainless steels.
  - Yield strength $\ge 600$ MPa, tensile strength $\ge 850$ MPa. Heavy machinery shafts, marine propeller rods, aircraft fittings.

---

## Welding & Fabrication Cautions
> [!CAUTION]
> Martensitic steels have high hardenability. As-welded heat-affected zones (HAZ) form brittle untempered martensite, making them highly prone to hydrogen-induced cold cracking.
> - **Preheating**: Always preheat to 200°C–300°C.
> - **Post-Weld Heat Treatment (PWHT)**: Perform immediate post-weld tempering at 600°C–650°C before the weldment cools to room temperature.
> - High-carbon grades (420J2, 1.4116) should generally **not** be used in welded structural applications.
