Repository: Shubhangi-Gupta13/Stainless-Steel-Grade-Recommender

# 🛡️ Jindal Stainless — AI-Powered Stainless Steel Grade Recommender

An explainable, metallurgical decision-support system that recommends the optimal stainless steel grade based on engineering requirements, environmental constraints, and user-defined priority weights.

Adapted from the **Know_Your_Laws-Agentic-AI** architectural reference, this application transforms an Agentic Retrieval-Augmented Generation (RAG) framework into a deterministic, auditable engineering advisor for material selection.

---

## 🎯 Core Selection Philosophy

```text
Application ➔ Understand Requirements ➔ Apply Hard Constraints ➔ Calculate Compatibility ➔ Apply Weighted Priorities ➔ Rank Grades ➔ Explain Recommendation ➔ Surface Trade-offs
```

The system is designed as an **engineering decision-support tool**, not an opaque authority. It explicitly surfaces all assumptions, demonstrates why alternatives were ranked lower, highlights what is gained versus sacrificed, and allows real-time interactive "What-If?" sensitivity analysis.

---

## 🏛️ Architectural Adaptation from `Know_Your_Laws`

| Architectural Layer | Know Your Laws Reference | Stainless Steel Grade Recommender |
| :--- | :--- | :--- |
| **Domain Corpus** | Legal statutes (BNSS, IT Act, CP Act) | Jindal Stainless Limited (JSL) Technical Datasheets, ASTM A240, EN 10088, JIS G4305 |
| **Knowledge Representation** | Unstructured PDF pages & FAISS chunks | Structured Grade Database (56 verified grades) + Multi-document Markdown Knowledge Base |
| **Agentic Workflow** | Query Rewriter ➔ Retriever ➔ Evaluator ➔ Corrective Web Search | UI Agent ➔ Interpretation Layer ➔ Constraint Agent ➔ Scoring Engine ➔ Trade-off Agent ➔ Explanation Agent |
| **Decision Logic** | LLM text synthesis | **Deterministic multi-attribute mathematical model** (no hallucinated scores) + LLM RAG explanation |
| **Explainability** | Legal citations (`[BNSS 2023, p. 4]`) | Metallurgical citations (`[JSL Datasheet: J2205 UNS S32205, ASTM G150, PREN 35]`) |
| **User Modes** | Professional vs. Normal | **Mode 1: Fabricator/Basic** vs. **Mode 2: Metallurgist/Scientist** |

---

## 🚀 Two Distinct User Interfaces / Modes

### 🧑 Mode 1: Fabricator / Basic User ("Quick Recommendation")
Intended for fabricators, customers, procurement staff, and non-metallurgists.
- **No Metallurgical Jargon**: Eliminates intimidating terms like PREN, pitting potential, Cr/Ni/Mo ratios, and phase stability.
- **Application-Centric Questions**:
  - *What are you making?* (Food equipment, Kitchenware, Structural components, Chemical tanks, Marine parts, Drone/UAV components, etc.)
  - *Operating Environment?* (Indoor/dry, Coastal/marine, Saltwater splash, High temperature, Unknown)
  - *Service Temperature?* (Below 0°C, 0–100°C, 100–300°C, 300–500°C, Above 500°C)
  - *Qualitative Scales*: Corrosion resistance & Strength (Not important to Critical), Formability (Low/Med/High), Cost (Lowest possible to Performance-driven).
  - *Non-Magnetic Requirement*: Simple Yes / No / Not important / I don't know.
- **Automatic Internal Interpretation**:
  - Translates "Coastal/marine" ➔ Chloride Exposure = High, PREN threshold $\ge 23.0$.
  - Translates "Below 0°C" ➔ Sub-zero toughness constraint, restricts to austenitic FCC lattice.
  - Transparently logs all assumptions when "I don't know" or "Unknown" is selected.

### 🔬 Mode 2: Metallurgist / Engineer / Scientist ("Engineering Recommendation")
Direct numerical and microstructural control for materials scientists:
- **Strict Distinction between Hard Constraints & User Priorities**:
  - **Hard Constraints (Go / No-Go Eligibility)**:
    - Minimum Yield Strength $R_{p0.2}$ (MPa)
    - Minimum Tensile Strength $R_m$ (MPa)
    - Minimum Elongation $A_{50\text{mm}}$ (%)
    - Maximum Hardness (HRB / HRC / BHN)
    - Service Temperature Range ($T_{\text{min}}$ and $T_{\text{max}}$ in °C)
    - Minimum Pitting Resistance Equivalent Number (PREN)
    - Mandatory Non-Magnetic ($\mu_r \le 1.05$)
    - Microstructural Family Filter (Austenitic Cr-Ni, Austenitic Cr-Mn, Duplex, Ferritic, Martensitic)
    - Chemical Composition Limits (e.g. $Mo_{\text{min}} \ge 2.0\%$)
  - **User Priorities (Weighted Utility Optimization)**:
    - Corrosion weight ($w_1$), Strength weight ($w_2$), Cost weight ($w_3$), Formability weight ($w_4$), Weldability weight ($w_5$).
- **Bottleneck Constraint Diagnosis**:
  If no grade satisfies 100% of the hard constraints, the system **does not hallucinate a recommendation**. It pinpoints the conflicting constraints (e.g., Yield Strength $\ge 700$ MPa + Mandatory Non-Magnetic) and displays the closest candidate grades with their specific deficiencies.

---

## 🧮 Recommendation & Scoring Engine

### 1. Normalization of Physical Dimensions
Properties with different engineering units (MPa, °C, PREN, cost index) are normalized to $[0.0, 1.0]$:
- **Corrosion Compatibility ($C_{\text{corr}}$)**:

File: Stainless-Steel-Grade-Recommender/data/grades_database.json (part 1 of 5)
[
  {
    "grade_name": "J-304",
    "aliases": [
      "AISI 304",
      "UNS S30400",
      "EN 1.4301",
      "SUS 304"
    ],
    "family": "Austenitic Cr-Ni",
    "microstructure": "Austenitic",
    "magnetic_behavior": "Non-magnetic (mildly magnetic after cold work)",
    "magnetic_permeability_relative": 1.02,
    "composition": {
      "C_max": 0.07,
      "Mn_max": 2.0,
      "P_max": 0.045,
      "S_max": 0.03,
      "Si_max": 0.75,
      "Cr_min": 17.5,
      "Cr_max": 19.5,
      "Ni_min": 8.0,
      "Ni_max": 10.5,
      "Mo_min": 0.0,
      "Mo_max": 0.0,
      "N_max": 0.1,
      "Cu_max": 0.0,
      "Ti_min": 0.0,
      "Nb_min": 0.0
    },
    "mechanical_properties": {
      "yield_strength_min_mpa": 205,
      "tensile_strength_min_mpa": 515,
      "elongation_min_pct": 40,
      "hardness_max": "92 HRB",
      "hardness_hrb_val": 92,
      "modulus_of_elasticity_gpa": 195
    },
    "physical_properties": {
      "density_kg_m3": 7910,
      "thermal_conductivity_w_mk": 16.3,
      "thermal_expansion_coeff_um_m_c": 17.3,
      "electrical_resistivity_uohm_m": 0.72
    },
    "corrosion_properties": {
      "pren": 20.0,
      "cpt_c": -2.0,
      "cct_c": -5.0,
      "general_corrosion_score": 7.5,
      "pitting_resistance_score": 6.8,
      "chloride_suitability": "Moderate (freshwater, urban atmospheres, mild food acids; vulnerable to chloride pitting/crevice)",
      "scc_resistance": "Moderate (susceptible to chloride SCC above 60\u00b0C under tensile stress)",
      "sensitization_resistance": "Moderate (carbide precipitation can occur if held at 450-850\u00b0C)"
    },
    "temperature_capability": {
      "min_service_temp_c": -196,
      "max_continuous_temp_c": 800,
      "intermittent_service_temp_c": 870,
      "scaling_temperature_c": 870
    },
    "manufacturing_properties": {
      "formability_score": 9.2,
      "deep_drawability_ldr": 2.1,
      "erichsen_cupping_mm": 13.1,
      "weldability_score": 9.0,
      "machinability_score": 6.5,
      "recommended_welding": "Easily weldable by conventional methods (MMAW, TIG, MIG) using AWS ER308/ER308L filler."
    },
    "commercial": {
      "relative_cost_index": 6.5,
      "cost_band": "Moderate",
      "market_availability": "Universal (Coils, Plates, Sheets, Tubes, Bars)"
    },
    "typical_applications": [
      "Food processing equipment",
      "Dairy and beverage vats",
      "Kitchenware and utensils",
      "Architectural panels and curtain walls",
      "Chemical storage tanks (mild media)",
      "Cryogenic vessels",
      "Hospital equipment"
    ],
    "limitations": [
      "Susceptible to pitting and crevice corrosion in marine/seawater and high chloride environments",
      "Prone to stress corrosion cracking (SCC) in hot chloride solutions (>60\u00b0C)",
      "Risk of sensitization during heavy section welding (use 304L instead)"
    ],
    "standards": [
      "ASTM A240",
      "ASME SA240",
      "EN 10088-2",
      "IS 6911"
    ],
    "source_reference": "Jindal Stainless Datasheet: J304/J304H/J304L/J304LN Austenitic Stainless Steel, pp. 1-2",
    "confidence": "Verified (JSL Technical Datasheet)",
    "equivalent_aisi": "AISI 304",
    "equivalent_bis": "04Cr18Ni10 (IS 6911)",
    "equivalent_en": "EN 1.4301",
    "equivalent_uns": "UNS S30400",
    "equivalent_jis": "SUS 304"
  },
  {
    "grade_name": "304*",
    "aliases": [
      "JSL 304*",
      "High-Nitrogen 304",
      "Optimized 304"
    ],
    "family": "Austenitic Cr-Ni",
    "microstructure": "Austenitic",
    "magnetic_behavior": "Non-magnetic (mildly magnetic after cold work)",
    "magnetic_permeability_relative": 1.02,
    "composition": {
      "C_max": 0.07,
      "Mn_max": 2.0,
      "P_max": 0.045,
      "S_max": 0.03,
      "Si_max": 0.75,
      "Cr_min": 18.0,
      "Cr_max": 20.0,
      "Ni_min": 6.0,
      "Ni_max": 8.5,
      "Mo_min": 0.0,
      "Mo_max": 0.0,
      "N_min": 0.1,
      "N_max": 0.2,
      "Cu_max": 0.0,
      "Ti_min": 0.0,
      "Nb_min": 0.0
    },
    "mechanical_properties": {
      "yield_strength_min_mpa": 351,
      "tensile_strength_min_mpa": 667,
      "elongation_min_pct": 58,
      "hardness_max": "84 HRB",
      "hardness_hrb_val": 84,
      "modulus_of_elasticity_gpa": 198
    },
    "physical_properties": {
      "density_kg_m3": 7910,
      "thermal_conductivity_w_mk": 16.3,
      "thermal_expansion_coeff_um_m_c": 18.2,
      "electrical_resistivity_uohm_m": 0.72
    },
    "corrosion_properties": {
      "pren": 21.0,
      "cpt_c": 5.0,
      "cct_c": -2.0,
      "general_corrosion_score": 8.0,
      "pitting_resistance_score": 7.3,
      "chloride_suitability": "Superior to standard 304 in salt spray (500 hrs without rust as per ASTM B117)",
      "scc_resistance": "Moderate (improved by nitrogen solid solution)",
      "sensitization_resistance": "Good (controlled carbon and balanced chemistry)"
    },
    "temperature_capability": {
      "min_service_temp_c": -196,
      "max_continuous_temp_c": 800,
      "intermittent_service_temp_c": 870,
      "scaling_temperature_c": 870
    },
    "manufacturing_properties": {
      "formability_score": 9.4,
      "deep_drawability_ldr": 2.1,
      "erichsen_cupping_mm": 13.5,
      "weldability_score": 9.0,
      "machinability_score": 6.2,
      "recommended_welding": "Easily weldable by MMAW, TIG, MIG using E308/ER308L filler consumables."
    },
    "commercial": {
      "relative_cost_index": 5.8,
      "cost_band": "Cost-Effective",
      "market_availability": "Readily Available (Coils, Plates, Sheets)"
    },
    "typical_applications": [
      "Commercial appliances and microwave ovens",
      "Architectural trims and mailboxes",
      "Beverage barrels, wine vats, and conveyor belts",
      "Citrus and fruit juice handling pipelines",
      "Bakery carts, food processing counters",
      "Tableware, forks, spoons, and water bottles"
    ],
    "limitations": [
      "Not intended for severe marine splash zones or boiling seawater",
      "Requires higher forming force than lower-strength grades due to 351 MPa yield strength"
    ],
    "standards": [
      "Conforms fully to ASTM A240 specification of 304 grade"
    ],
    "source_reference": "Jindal Stainless Datasheet: 304* Austenitic Stainless Steel, pp. 1-6",
    "confidence": "Verified (JSL Technical Datasheet)",
    "equivalent_aisi": "AISI 304 (High-N Optimized)",
    "equivalent_bis": "05Cr18Ni6N (IS 6911)",
    "equivalent_en": "EN 1.4301",
    "equivalent_uns": "UNS S30400",
    "equivalent_jis": "SUS 304"
  },
  {
    "grade_name": "J-304L",
    "aliases": [
      "AISI 304L",
      "UNS S30403",
      "EN 1.4307",
      "SUS 304L"
    ],
    "family": "Austenitic Cr-Ni",
    "microstructure": "Austenitic",
    "magnetic_behavior": "Non-magnetic (mildly magnetic after cold work)",
    "magnetic_permeability_relative": 1.02,
    "composition": {
      "C_max": 0.03,
      "Mn_max": 2.0,
      "P_max": 0.045,
      "S_max": 0.03,
      "Si_max": 0.75,
      "Cr_min": 17.5,
      "Cr_max": 19.5,
      "Ni_min": 8.0,
      "Ni_max": 12.0,
      "Mo_min": 0.0,
      "Mo_max": 0.0,
      "N_max": 0.1,
      "Cu_max": 0.0,
      "Ti_min": 0.0,
      "Nb_min": 0.0
    },
    "mechanical_properties": {
      "yield_strength_min_mpa": 170,
      "tensile_strength_min_mpa": 485,
      "elongation_min_pct": 40,
      "hardness_max": "92 HRB",
      "hardness_hrb_val": 92,
      "modulus_of_elasticity_gpa": 195
    },
    "physical_properties": {
      "density_kg_m3": 7910,
      "thermal_conductivity_w_mk": 16.3,
      "thermal_expansion_coeff_um_m_c": 17.3,
      "electrical_resistivity_uohm_m": 0.72
    },
    "corrosion_properties": {
      "pren": 19.5,
      "cpt_c": -3.0,
      "cct_c": -5.0,
      "general_corrosion_score": 7.5,
      "pitting_resistance_score": 6.5,
      "chloride_suitability": "Moderate; comparable to 304 but immune to weld decay/intergranular attack",
      "scc_resistance": "Moderate",
      "sensitization_resistance": "Excellent (Extra-low carbon eliminates carbide precipitation during welding)"
    },
    "temperature_capability": {
      "min_service_temp_c": -196,
      "max_continuous_temp_c": 800,
      "intermittent_service_temp_c": 870,
      "scaling_temperature_c": 870
    },
    "manufacturing_properties": {
      "formability_score": 9.3,
      "deep_drawability_ldr": 2.1,
      "erichsen_cupping_mm": 13.2,
      "weldability_score": 9.8,
      "machinability_score": 6.8,
      "recommended_welding": "Outstanding weldability without need for post-weld heat treatment. Filler: AWS ER308L."
    },
    "commercial": {
      "relative_cost_index": 6.7,
      "cost_band": "Moderate",
      "market_availability": "Universal (Coils, Plates, Sheets, Pipes)"
    },
    "typical_applications": [
      "Welded chemical processing tanks",
      "Mining slurry containers",
      "Dairy and brewery heavy piping",
      "Pharmaceutical equipment",
      "Food handling machinery where heavy welding is required"
    ],
    "limitations": [
      "Slightly lower yield strength (170 MPa) than standard 304 (205 MPa)",
      "Not suitable for hot marine environments or strong chloride solutions"
    ],
    "standards": [
      "ASTM A240",
      "EN 10088-2",
      "ASME SA240"
    ],
    "source_reference": "Jindal Stainless Datasheet: J304/J304H/J304L/J304LN Austenitic Stainless Steel, pp. 1-2",
    "confidence": "Verified (JSL Technical Datasheet)",
    "equivalent_aisi": "AISI 304L",
    "equivalent_bis": "02Cr18Ni11 (IS 6911)",
    "equivalent_en": "EN 1.4307",
    "equivalent_uns": "UNS S30403",
    "equivalent_jis": "SUS 304L"
  },
  {
    "grade_name": "J-304LN",
    "aliases": [
      "AISI 304LN",
      "UNS S30453",
      "EN 1.4311",
      "SUS 304LN"
    ],
    "family": "Austenitic Cr-Ni",
    "microstructure": "Austenitic",
    "magnetic_behavior": "Non-magnetic (retains low permeability even under cold work)",
    "magnetic_permeability_relative": 1.01,
    "composition": {
      "C_max": 0.03,
      "Mn_max": 2.0,
      "P_max": 0.045,
      "S_max": 0.03,
      "Si_max": 0.75,
      "Cr_min": 18.0,
      "Cr_max": 20.0,
      "Ni_min": 8.0,
      "Ni_max": 12.0,
      "Mo_min": 0.0,
      "Mo_max": 0.0,
      "N_min": 0.1,
      "N_max": 0.16,
      "Cu_max": 0.0,
      "Ti_min": 0.0,
      "Nb_min": 0.0
    },
    "mechanical_properties": {
      "yield_strength_min_mpa": 240,
      "tensile_strength_min_mpa": 550,
      "elongation_min_pct": 40,
      "hardness_max": "95 HRB",
      "hardness_hrb_val": 95,
      "modulus_of_elasticity_gpa": 195
    },
    "physical_properties": {
      "density_kg_m3": 7910,
      "thermal_conductivity_w_mk": 16.3,
      "thermal_expansion_coeff_um_m_c": 17.3,
      "electrical_resistivity_uohm_m": 0.72
    },
    "corrosion_properties": {
      "pren": 21.2,
      "cpt_c": 8.0,
      "cct_c": 0.0,
      "general_corrosion_score": 7.8,
      "pitting_resistance_score": 7.4,
      "chloride_suitability": "Good in moderate atmospheric and mild chemical conditions",
      "scc_resistance": "Moderate to Good",
      "sensitization_resistance": "Excellent (Low C + Nitrogen stabilization)"
    },
    "temperature_capability": {
      "min_service_temp_c": -196,
      "max_continuous_temp_c": 800,
      "intermittent_service_temp_c": 870,
      "scaling_temperature_c": 870
    },
    "manufacturing_properties": {
      "formability_score": 8.8,
      "deep_drawability_ldr": 2.0,
      "erichsen_cupping_mm": 12.8,
      "weldability_score": 9.5,
      "machinability_score": 6.2,
      "recommended_welding": "Excellent weldability. Retains high strength and ductility across heat-affected zone."
    },
    "commercial": {
      "relative_cost_index": 7.0,
      "cost_band": "Moderate",
      "market_availability": "Moderate to High"
    },
    "typical_applications": [
      "Nuclear industry components",
      "Cryogenic pressure vessels and liquid gas storage",
      "Heat exchangers and chemical piping",
      "Railroad car structural members",
      "Valves and high-strength flanges"
    ],
    "limitations": [
      "Higher alloy cost than plain 304",
      "Not a replacement for molybdenum-bearing 316L in severe marine/acidic environments"
    ],
    "standards": [
      "ASTM A240",
      "EN 10088-2"
    ],
    "source_reference": "Jindal Stainless Datasheet: J304/J304H/J304L/J304LN Austenitic Stainless Steel, pp. 1-2",
    "confidence": "Verified (JSL Technical Datasheet)",
    "equivalent_aisi": "AISI 304LN",
    "equivalent_bis": "02Cr18Ni10N (IS 6911)",
    "equivalent_en": "EN 1.4311",
    "equivalent_uns": "UNS S30453",
    "equivalent_jis": "SUS 304LN"
  },
  {
    "grade_name": "J-304H",
    "aliases": [
      "AISI 304H",
      "UNS S30409",
      "EN 1.4948"
    ],
    "family": "Austenitic Cr-Ni",
    "microstructure": "Austenitic",
    "magnetic_behavior": "Non-magnetic",
    "magnetic_permeability_relative": 1.02,
    "composition": {
      "C_min": 0.04,
      "C_max": 0.1,
      "Mn_max": 2.0,
      "P_max": 0.045,
      "S_max": 0.03,
      "Si_max": 0.75,
      "Cr_min": 18.0,
      "Cr_max": 20.0,
      "Ni_min": 8.0,
      "Ni_max": 10.5,
      "Mo_min": 0.0,
      "Mo_max": 0.0,
      "N_max": 0.0,
      "Cu_max": 0.0,
      "Ti_min": 0.0,
      "Nb_min": 0.0
    },
    "mechanical_properties": {
      "yield_strength_min_mpa": 205,
      "tensile_strength_min_mpa": 515,
      "elongation_min_pct": 40,
      "hardness_max": "92 HRB",
      "hardness_hrb_val": 92,
      "modulus_of_elasticity_gpa": 195
    },
    "physical_properties": {
      "density_kg_m3": 7910,
      "thermal_conductivity_w_mk": 16.3,
      "thermal_expansion_coeff_um_m_c": 17.3,
      "electrical_resistivity_uohm_m": 0.72
    },
    "corrosion_properties": {
      "pren": 19.0,
      "cpt_c": -5.0,
      "cct_c": -10.0,
      "general_corrosion_score": 7.0,
      "pitting_resistance_score": 6.2,
      "chloride_suitability": "Moderate",
      "scc_resistance": "Moderate",
      "sensitization_resistance": "Low (higher carbon facilitates carbide precipitation if held in 450-850\u00b0C)"
    },
    "temperature_capability": {
      "min_service_temp_c": 0,
      "max_continuous_temp_c": 850,
      "intermittent_service_temp_c": 900,
      "scaling_temperature_c": 900
    },
    "manufacturing_properties": {
      "formability_score": 8.5,
      "deep_drawability_ldr": 2.0,
      "erichsen_cupping_mm": 12.5,
      "weldability_score": 8.0,
      "machinability_score": 6.5,
      "recommended_welding": "Weldable with ER308H filler."
    },
    "commercial": {
      "relative_cost_index": 6.8,
      "cost_band": "Moderate",
      "market_availability": "Moderate"
    },
    "typical_applications": [
      "Petroleum refineries and boilers",
      "Heat exchangers and steam exhausts operating above 450\u00b0C",
      "Condensers and high-temperature pipelines",
      "Electric power generation plants",
      "Fertilizer high-temperature reactors"
    ],
    "limitations": [
      "Higher carbon content makes it prone to sensitization in wet corrosive conditions",
      "Not recommended for wet corrosion after exposure to high temperature"
    ],
    "standards": [
      "ASTM A240",
      "ASME SA240"
    ],
    "source_reference": "Jindal Stainless Datasheet: J304/J304H/J304L/J304LN Austenitic Stainless Steel, pp. 1-2",
    "confidence": "Verified (JSL Technical Datasheet)",
    "equivalent_aisi": "AISI 304H",
    "equivalent_bis": "07Cr19Ni10 (IS 6911)",
    "equivalent_en": "EN 1.4948",
    "equivalent_uns": "UNS S30409",
    "equivalent_jis": "SUS 304H"
  },
  {
    "grade_name": "J-305",
    "aliases": [
      "AISI 305",
      "UNS S30500",
      "EN 1.4303",
      "SUS 305"
    ],
    "family": "Austenitic Cr-Ni",
    "microstructure": "Austenitic",
    "magnetic_behavior": "Non-magnetic (retains lowest magnetic permeability after heavy cold work)",
    "magnetic_permeability_relative": 1.005,
    "composition": {
      "C_max": 0.12,
      "Mn_max": 2.0,
      "P_max": 0.045,
      "S_max": 0.03,
      "Si_max": 0.75,
      "Cr_min": 17.0,
      "Cr_max": 19.0,
      "Ni_min": 10.5,
      "Ni_max": 13.0,
      "Mo_min": 0.0,
      "Mo_max": 0.0,
      "N_max": 0.0,
      "Cu_max": 0.0,
      "Ti_min": 0.0,
      "Nb_min": 0.0
    },
    "mechanical_properties": {
      "yield_strength_min_mpa": 170,
      "tensile_strength_min_mpa": 485,
      "elongation_min_pct": 40,
      "hardness_max": "88 HRB",
      "hardness_hrb_val": 88,
      "modulus_of_elasticity_gpa": 193
    },
    "physical_properties": {
      "density_kg_m3": 7930,
      "thermal_conductivity_w_mk": 16.2,
      "thermal_expansion_coeff_um_m_c": 17.3,
      "electrical_resistivity_uohm_m": 0.72
    },
    "corrosion_properties": {
      "pren": 18.5,
      "cpt_c": -4.0,
      "cct_c": -8.0,
      "general_corrosion_score": 7.4,
      "pitting_resistance_score": 6.4,
      "chloride_suitability": "Moderate (similar to 304 in chemical and food atmospheres)",
      "scc_resistance": "Moderate to High (higher nickel improves SCC resistance over 304)",
      "sensitization_resistance": "Moderate"
    },
    "temperature_capability": {
      "min_service_temp_c": -196,
      "max_continuous_temp_c": 900,
      "intermittent_service_temp_c": 900,
      "scaling_temperature_c": 900
    },
    "manufacturing_properties": {
      "formability_score": 9.9,
      "deep_drawability_ldr": 2.3,
      "erichsen_cupping_mm": 14.0,
      "weldability_score": 9.0,
      "machinability_score": 6.4,
      "recommended_welding": "Easily weldable. Filler: AWS ER308 / ER309."
    },
    "commercial": {
      "relative_cost_index": 7.8,
      "cost_band": "Higher Cost (High Nickel)",
      "market_availability": "Moderate"
    },
    "typical_applications": [
      "Spun or deep drawn eyelets, barrels, shells",
      "Cold headed rivets, bolts, and screws",
      "Complex spun cookware and musical instruments",
      "Electronic shield cans and housings requiring non-magnetic properties after cold forming"
    ],
    "limitations": [
      "Higher raw material cost due to 10.5-13% nickel content",
      "Lower strength in annealed state compared to nitrogen-strengthened grades"
    ],
    "standards": [
      "ASTM A240",
      "EN 10088-2"
    ],
    "source_reference": "Jindal Stainless Datasheet: J305 Austenitic Stainless Steel, p. 1",
    "confidence": "Verified (JSL Technical Datasheet)",
    "equivalent_aisi": "AISI 305",
    "equivalent_bis": "08Cr18Ni12 (IS 6911)",
    "equivalent_en": "EN 1.4303",
    "equivalent_uns": "UNS S30500",
    "equivalent_jis": "SUS 305"
  },
  {
    "grade_name": "J-316",
    "aliases": [
      "AISI 316",
      "UNS S31600",
      "EN 1.4401",
      "SUS 316"
    ],
    "family": "Austenitic Cr-Ni-Mo",
    "microstructure": "Austenitic",
    "magnetic_behavior": "Non-magnetic (practically non-magnetic even after mild cold work)",
    "magnetic_permeability_relative": 1.01,
    "composition": {
      "C_max": 0.08,
      "Mn_max": 2.0,
      "P_max": 0.045,
      "S_max": 0.03,
      "Si_max": 0.75,
      "Cr_min": 16.0,
      "Cr_max": 18.0,
      "Ni_min": 10.0,
      "Ni_max": 14.0,
      "Mo_min": 2.0,
      "Mo_max": 3.0,
      "N_max": 0.1,
      "Cu_max": 0.0,
      "Ti_min": 0.0,
      "Nb_min": 0.0
    },
    "mechanical_properties": {
      "yield_strength_min_mpa": 205,
      "tensile_strength_min_mpa": 515,
      "elongation_min_pct": 40,
      "hardness_max": "95 HRB",
      "hardness_hrb_val": 95,
      "modulus_of_elasticity_gpa": 193
    },
    "physical_properties": {
      "density_kg_m3": 7980,
      "thermal_conductivity_w_mk": 16.3,
      "thermal_expansion_coeff_um_m_c": 15.9,
      "electrical_resistivity_uohm_m": 0.72
    },
    "corrosion_properties": {
      "pren": 23.5,
      "cpt_c": 18.0,
      "cct_c": -3.0,
      "general_corrosion_score": 8.8,
      "pitting_resistance_score": 8.4,
      "chloride_suitability": "High (Molybdenum addition protects against pitting in marine & coastal atmospheres)",
      "scc_resistance": "Moderate (better than 304 due to 2.5% Mo and 10-14% Ni)",
      "sensitization_resistance": "Moderate"
    },
    "temperature_capability": {
      "min_service_temp_c": -196,
      "max_continuous_temp_c": 840,
      "intermittent_service_temp_c": 870,
      "scaling_temperature_c": 870
    },
    "manufacturing_properties": {
      "formability_score": 8.8,
      "deep_drawability_ldr": 2.0,
      "erichsen_cupping_mm": 12.5,
      "weldability_score": 8.8,
      "machinability_score": 6.0,
      "recommended_welding": "Weldable by SMAW, GTAW, GMAW using AWS E316/ER316 consumables."
    },
    "commercial": {
      "relative_cost_index": 8.0,
      "cost_band": "High (Molybdenum alloyed)",
      "market_availability": "Universal (Plates, Coils, Sheets, Bars, Tubes)"
    },
    "typical_applications": [
      "Marine exteriors and architectural coastal trims",
      "Chemical processing equipment",
      "Pharmaceutical equipment",
      "Petroleum refining equipment",
      "Pulp & paper processing equipment",
      "Photographic processing equipment"
    ],
    "limitations": [
      "Significantly higher cost than 304/200-series",
      "For heavy welding without post-weld annealing, 316L is preferred to avoid intergranular attack",
      "Not immune to chloride crevice corrosion in stagnant warm seawater (use duplex 2205 or super duplex 2507 instead)"
    ],
    "standards": [
      "ASTM A240",
      "EN 10088-2",
      "ASME SA240"
    ],
    "source_reference": "Jindal Stainless Datasheet: J316/J316L/J316Ti Austenitic Stainless Steel, pp. 1-2",
    "confidence": "Verified (JSL Technical Datasheet)",
    "equivalent_aisi": "AISI 316",
    "equivalent_bis": "04Cr17Ni12Mo2 (IS 6911)",
    "equivalent_en": "EN 1.4401",
    "equivalent_uns": "UNS S31600",
    "equivalent_jis": "SUS 316"
  },
  {
    "grade_name": "J-316L",
    "aliases": [
      "AISI 316L",
      "UNS S31603",
      "EN 1.4404",
      "SUS 316L"
    ],
    "family": "Austenitic Cr-Ni-Mo",
    "microstructure": "Austenitic",
    "magnetic_behavior": "Non-magnetic (practically non-magnetic even after heavy deformation)",
    "magnetic_permeability_relative": 1.008,
    "composition": {
      "C_max": 0.03,
      "Mn_max": 2.0,
      "P_max": 0.045,
      "S_max": 0.03,
      "Si_max": 0.75,
      "Cr_min": 16.0,
      "Cr_max": 18.0,
      "Ni_min": 10.0,
      "Ni_max": 14.0,
      "Mo_min": 2.0,
      "Mo_max": 3.0,
      "N_max": 0.1,
      "Cu_max": 0.0,
      "Ti_min": 0.0,
      "Nb_min": 0.0
    },
    "mechanical_properties": {
      "yield_strength_min_mpa": 170,
      "tensile_strength_min_mpa": 485,
      "elongation_min_pct": 40,
      "hardness_max": "95 HRB",
      "hardness_hrb_val": 95,
      "modulus_of_elasticity_gpa": 193
    },
    "physical_properties": {
      "density_kg_m3": 7980,
      "thermal_conductivity_w_mk": 16.3,
      "thermal_expansion_coeff_um_m_c": 15.9,
      "electrical_resistivity_uohm_m": 0.72
    },
    "corrosion_properties": {
      "pren": 23.53,
      "cpt_c": 20.0,
      "cct_c": -5.0,
      "general_corrosion_score": 9.0,
      "pitting_resistance_score": 8.6,
      "chloride_suitability": "High (industry benchmark for marine, pharmaceutical, and food equipment)",
      "scc_resistance": "Moderate (better than 304, but can crack above 60\u00b0C under stress)",
      "sensitization_resistance": "Outstanding (Extra-low carbon prevents intergranular corrosion during welding)"
    },
    "temperature_capability": {
      "min_service_temp_c": -196,
      "max_continuous_temp_c": 840,
      "intermittent_service_temp_c": 870,
      "scaling_temperature_c": 870
    },
    "manufacturing_properties": {
      "formability_score": 8.9,
      "deep_drawability_ldr": 2.0,
      "erichsen_cupping_mm": 12.6,
      "weldability_score": 9.8,
      "machinability_score": 6.2,
      "recommended_welding": "Superb weldability; no post-weld annealing required. AWS ER316L filler."
    },
    "commercial": {
      "relative_cost_index": 8.2,
      "cost_band": "High",
      "market_availability": "Universal (Plates, Coils, Sheets, Bars, Tubes, Fittings)"
    },
    "typical_applications": [
      "Coastal architectural paneling and hardware",
      "Pharmaceutical equipment and bioreactors",
      "Chemical transportation containers and road tankers",
      "Brewery and dairy tanks",
      "Laboratory equipment and surgical implants",
      "Marine heat exchangers and exhaust scrubbers"
    ],
    "limitations": [
      "Higher raw material cost than 304 and 200 series",
      "Relatively low yield strength (170 MPa); lean duplex 2101 or 2205 gives 2x strength at equal or lower cost",
      "Can suffer crevice corrosion under marine deposits/biofouling"
    ],
    "standards": [
      "ASTM A240",
      "EN 10088-2",
      "ASME SA240"
    ],
    "source_reference": "Jindal Stainless Datasheet: J316/J316L/J316Ti Austenitic Stainless Steel, pp. 1-2",
    "confidence": "Verified (JSL Technical Datasheet)",
    "equivalent_aisi": "AISI 316L",
    "equivalent_bis": "02Cr17Ni12Mo2 (IS 6911)",
    "equivalent_en": "EN 1.4404",
    "equivalent_uns": "UNS S31603",
    "equivalent_jis": "SUS 316L"
  },
  {
    "grade_name": "J-316LN",
    "aliases": [
      "AISI 316LN",
      "UNS S31653",
      "EN 1.4429",
      "SUS 316LN"
    ],
    "family": "Austenitic Cr-Ni-Mo",
    "microstructure": "Austenitic",
    "magnetic_behavior": "Non-magnetic (ultra-low magnetic permeability even at cryogenic temperatures)",
    "magnetic_permeability_relative": 1.005,
    "composition": {
      "C_max": 0.03,
      "Mn_max": 2.0,
      "P_max": 0.045,
      "S_max": 0.03,
      "Si_max": 0.75,
      "Cr_min": 16.0,
      "Cr_max": 18.0,
      "Ni_min": 10.0,
      "Ni_max": 14.0,
      "Mo_min": 2.0,
      "Mo_max": 3.0,
      "N_min": 0.1,
      "N_max": 0.16,
      "Cu_max": 0.0,
      "Ti_min": 0.0,
      "Nb_min": 0.0
    },
    "mechanical_properties": {
      "yield_strength_min_mpa": 240,
      "tensile_strength_min_mpa": 550,
      "elongation_min_pct": 40,
      "hardness_max": "95 HRB",
      "hardness_hrb_val": 95,
      "modulus_of_elasticity_gpa": 195
    },
    "physical_properties": {
      "density_kg_m3": 7980,
      "thermal_conductivity_w_mk": 16.3,
      "thermal_expansion_coeff_um_m_c": 15.9,
      "electrical_resistivity_uohm_m": 0.72
    },
    "corrosion_properties": {
      "pren": 25.5,
      "cpt_c": 24.0,
      "cct_c": 2.0,
      "general_corrosion_score": 9.2,
      "pitting_resistance_score": 8.9,
      "chloride_suitability": "Excellent in chloride and acidic environments",
      "scc_resistance": "Good",
      "sensitization_resistance": "Outstanding"
    },
    "temperature_capability": {
      "min_service_temp_c": -269,
      "max_continuous_temp_c": 840,
      "intermittent_service_temp_c": 870,
      "scaling_temperature_c": 870
    },
    "manufacturing_properties": {
      "formability_score": 8.5,
      "deep_drawability_ldr": 1.95,
      "erichsen_cupping_mm": 12.2,
      "weldability_score": 9.6,
      "machinability_score": 5.8,
      "recommended_welding": "Excellent weldability with ER316L / ER316LMn fillers."
    },
    "commercial": {
      "relative_cost_index": 8.5,
      "cost_band": "High",
      "market_availability": "Moderate"
    },
    "typical_applications": [
      "Superconducting magnets and cryogenic containers (ITER, CERN)",
      "High-pressure chemical equipment and autoclaves",
      "Nuclear reprocessing components",
      "Severe offshore marine fasteners and flanges"
    ],
    "limitations": [
      "High cost and specialized supply chain",
      "Requires higher cutting force during machining"
    ],
    "standards": [
      "ASTM A240",
      "EN 10088-2",
      "ASME Section III/VIII"
    ],
    "source_reference": "Jindal Stainless Grade Catalog: Austenitic Cr-Ni, p. 1",
    "confidence": "Verified (JSL Technical Datasheet)",
    "equivalent_aisi": "AISI 316LN",
    "equivalent_bis": "02Cr17Ni12Mo2N (IS 6911)",
    "equivalent_en": "EN 1.4429",
    "equivalent_uns": "UNS S31653",
    "equivalent_jis": "SUS 316LN"
  },
  {
    "grade_name": "J-316Ti",
    "aliases": [
      "AISI 316Ti",
      "UNS S31635",
      "EN 1.4571",
      "SUS 316Ti"
    ],
    "family": "Austenitic Cr-Ni-Mo",
    "microstructure": "Austenitic",
    "magnetic_behavior": "Non-magnetic",
    "magnetic_permeability_relative": 1.01,
    "composition": {
      "C_max": 0.08,
      "Mn_max": 2.0,
      "P_max": 0.045,
      "S_max": 0.03,
      "Si_max": 0.75,
      "Cr_min": 16.0,
      "Cr_max": 18.0,
      "Ni_min": 10.0,
      "Ni_max": 14.0,
      "Mo_min": 2.0,
      "Mo_max": 3.0,
      "Ti_min": 0.25,
      "Ti_max": 0.7,
      "N_max": 0.1,
      "Cu_max": 0.0,
      "Nb_min": 0.0
    },
    "mechanical_properties": {
      "yield_strength_min_mpa": 205,
      "tensile_strength_min_mpa": 515,
      "elongation_min_pct": 40,
      "hardness_max": "95 HRB",
      "hardness_hrb_val": 95,
      "modulus_of_elasticity_gpa": 193
    },
    "physical_properties": {
      "density_kg_m3": 7980,
      "thermal_conductivity_w_mk": 16.3,
      "thermal_expansion_coeff_um_m_c": 15.9,
      "electrical_resistivity_uohm_m": 0.72
    },
    "corrosion_properties": {
      "pren": 23.5,
      "cpt_c": 20.0,
      "cct_c": -3.0,
      "general_corrosion_score": 8.9,
      "pitting_resistance_score": 8.5,
      "chloride_suitability": "High",
      "scc_resistance": "Moderate to Good",
      "sensitization_resistance": "Outstanding at elevated temperatures due to titanium carbide stabilization"
    },
    "temperature_capability": {
      "min_service_temp_c": -196,
      "max_continuous_temp_c": 870,
      "intermittent_service_temp_c": 900,
      "scaling_temperature_c": 900
    },
    "manufacturing_properties": {
      "formability_score": 8.6,
      "deep_drawability_ldr": 1.95,
      "erichsen_cupping_mm": 12.3,
      "weldability_score": 9.2,
      "machinability_score": 5.8,
      "recommended_welding": "Weldable with ER318 or ER316L filler."
    },
    "commercial": {
      "relative_cost_index": 8.3,
      "cost_band": "High",
      "market_availability": "Moderate"
    },
    "typical_applications": [
      "Chemical & petrochemical processing operating in 550-800\u00b0C range",
      "Flue gas ducts and industrial chimneys",
      "Offshore heat exchanger components subject to thermal cycles"
    ],
    "limitations": [
      "Titanium nitrides/carbides can reduce polishability to mirror finish",
      "Higher tool wear in machining than 316L"
    ],
    "standards": [
      "ASTM A240",
      "DIN EN 10088-2"
    ],
    "source_reference": "Jindal Stainless Datasheet: J316/J316L/J316Ti Austenitic Stainless Steel, pp. 1-2",
    "confidence": "Verified (JSL Technical Datasheet)",
    "equivalent_aisi": "AISI 316Ti",
    "equivalent_bis": "05Cr17Ni12Mo2Ti (IS 6911)",
    "equivalent_en": "EN 1.4571",
    "equivalent_uns": "UNS S31635",
    "equivalent_jis": "SUS 316Ti"
  },
  {
    "grade_name": "J-317L",
    "aliases": [
      "AISI 317L",
      "UNS S31703",
      "EN 1.4438",
      "SUS 317L"
    ],
    "family": "Austenitic Cr-Ni-Mo",
    "microstructure": "Austenitic",
    "magnetic_behavior": "Non-magnetic",
    "magnetic_permeability_relative": 1.008,
    "composition": {
      "C_max": 0.03,
      "Mn_max": 2.0,
      "P_max": 0.045,
      "S_max": 0.03,
      "Si_max": 0.75,
      "Cr_min": 18.0,
      "Cr_max": 20.0,
      "Ni_min": 11.0,
      "Ni_max": 15.0,
      "Mo_min": 3.0,
      "Mo_max": 4.0,
      "N_max": 0.1,
      "Cu_max": 0.0,
      "Ti_min": 0.0,
      "Nb_min": 0.0
    },
    "mechanical_properties": {
      "yield_strength_min_mpa": 205,
      "tensile_strength_min_mpa": 515,
      "elongation_min_pct": 40,
      "hardness_max": "95 HRB",
      "hardness_hrb_val": 95,
      "modulus_of_elasticity_gpa": 195
    },
    "physical_properties": {
      "density_kg_m3": 7950,
      "thermal_conductivity_w_mk": 14.6,
      "thermal_expansion_coeff_um_m_c": 16.5,
      "electrical_resistivity_uohm_m": 0.79
    },
    "corrosion_properties": {
      "pren": 29.0,
      "cpt_c": 35.0,
      "cct_c": 5.0,
      "general_corrosion_score": 9.4,
      "pitting_resistance_score": 9.2,
      "chloride_suitability": "Very High (3-4% Mo provides exceptional resistance in halides and organic acids)",
      "scc_resistance": "Good",
      "sensitization_resistance": "Outstanding (Extra-low carbon)"
    },
    "temperature_capability": {
      "min_service_temp_c": -196,
      "max_continuous_temp_c": 850,
      "intermittent_service_temp_c": 880,
      "scaling_temperature_c": 880
    },
    "manufacturing_properties": {
      "formability_score": 8.5,
      "deep_drawability_ldr": 1.95,
      "erichsen_cupping_mm": 12.0,
      "weldability_score": 9.4,
      "machinability_score": 5.5,
      "recommended_welding": "Weldable with ER317L or over-alloyed Ni-base consumables."
    },
    "commercial": {
      "relative_cost_index": 8.9,
      "cost_band": "Very High",
      "market_availability": "Moderate"
    },
    "typical_applications": [
      "Pulp & paper bleaching plants and digesters",
      "Fossil and nuclear fueled power generation condensers",
      "Chemical & petrochemical processing handling acidic chlorides",
      "Flue gas desulfurization systems",
      "Textile dyeing and finishing equipment"
    ],
    "limitations": [
      "High price due to elevated Ni and Mo",
      "Work hardens rapidly during machining; requires rigid tooling"
    ],
    "standards": [
      "ASTM A240",
      "EN 10088-2"
    ],
    "source_reference": "Jindal Stainless Datasheet: 317L/317LN/317LMN Austenitic Stainless Steel, pp. 1-2",
    "confidence": "Verified (JSL Technical Datasheet)",
    "equivalent_aisi": "AISI 317L",
    "equivalent_bis": "02Cr19Ni13Mo3 (IS 6911)",
    "equivalent_en": "EN 1.4438",
    "equivalent_uns": "UNS S31703",
    "equivalent_jis": "SUS 317L"
  },
  {
    "grade_name": "J-317LMN",
    "aliases": [
      "AISI 317LMN",
      "UNS S31726",
      "EN 1.4439"
    ],
    "family": "Austenitic Cr-Ni-Mo",
    "microstructure": "Austenitic",
    "magnetic_behavior": "Non-magnetic",
    "magnetic_permeability_relative": 1.005,
    "composition": {
      "C_max": 0.03,
      "Mn_max": 2.0,
      "P_max": 0.045,
      "S_max": 0.03,
      "Si_max": 0.75,
      "Cr_min": 17.0,
      "Cr_max": 20.0,
      "Ni_min": 13.5,
      "Ni_max": 17.5,
      "Mo_min": 4.0,
      "Mo_max": 5.0,
      "N_min": 0.1,
      "N_max": 0.2,
      "Cu_max": 0.0,
      "Ti_min": 0.0,
      "Nb_min": 0.0
    },
    "mechanical_properties": {
      "yield_strength_min_mpa": 240,
      "tensile_strength_min_mpa": 550,
      "elongation_min_pct": 40,
      "hardness_max": "96 HRB",
      "hardness_hrb_val": 96,
      "modulus_of_elasticity_gpa": 195
    },
    "physical_properties": {
      "density_kg_m3": 7950,
      "thermal_conductivity_w_mk": 14.6,
      "thermal_expansion_coeff_um_m_c": 16.5,
      "electrical_resistivity_uohm_m": 0.79
    },
    "corrosion_properties": {
      "pren": 34.0,
      "cpt_c": 50.0,
      "cct_c": 15.0,
      "general_corrosion_score": 9.7,
      "pitting_resistance_score": 9.5,
      "chloride_suitability": "Extremely High (Corrosion resistance is only slightly below 904L)",
      "scc_resistance": "Very Good",
      "sensitization_resistance": "Outstanding"
    },
    "temperature_capability": {
      "min_service_temp_c": -196,
      "max_continuous_temp_c": 850,
      "intermittent_service_temp_c": 880,
      "scaling_temperature_c": 880
    },
    "manufacturing_properties": {
      "formability_score": 8.2,
      "deep_drawability_ldr": 1.9,
      "erichsen_cupping_mm": 11.8,
      "weldability_score": 9.2,
      "machinability_score": 5.2,
      "recommended_welding": "Weldable with over-alloyed Ni-Cr-Mo fillers (e.g. Alloy 625)."
    },
    "commercial": {
      "relative_cost_index": 9.3,
      "cost_band": "High-End Specialty",
      "market_availability": "Moderate to Low"
    },
    "typical_applications": [
      "Flue gas desulfurization (FGD) stack liners, absorbers, ducts, and fans",
      "Severe acidic chloride media in chemical plants",
      "High-corrosion pharmaceutical reaction vessels",
      "Pulp & paper bleach plant washers"
    ],
    "limitations": [
      "Very high alloy cost due to 4-5% Mo and 13.5-17.5% Ni",
      "Requires high tool power for machining"
    ],
    "standards": [
      "ASTM A240",
      "EN 10088-2"
    ],
    "source_reference": "Jindal Stainless Datasheet: 317L/317LN/317LMN Austenitic Stainless Steel, pp. 1-2",
    "confidence": "Verified (JSL Technical Datasheet)",
    "equivalent_aisi": "AISI 317LMN",
    "equivalent_bis": "02Cr18Ni15Mo4N (IS 6911)",
    "equivalent_en": "EN 1.4439",
    "equivalent_uns": "UNS S31726",
    "equivalent_jis": "SUS 317LMN"
  },
  {
    "grade_name": "J-321",
    "aliases": [
      "AISI 321",
      "UNS S32100",
      "EN 1.4541",
      "SUS 321"
    ],
    "family": "Austenitic Cr-Ni",
    "microstructure": "Austenitic",
    "magnetic_behavior": "Non-magnetic",
    "magnetic_permeability_relative": 1.02,
    "composition": {
      "C_max": 0.08,
      "Mn_max": 2.0,
      "P_max": 0.045,
      "S_max": 0.03,
      "Si_max": 0.75,
      "Cr_min": 17.0,
      "Cr_max": 19.0,
      "Ni_min": 9.0,
      "Ni_max": 13.0,
      "Mo_min": 0.0,
      "Mo_max": 0.0,
      "Ti_min": 0.25,
      "Ti_max": 0.7,
      "N_max": 0.1,
      "Cu_max": 0.0,
      "Nb_min": 0.0
    },
    "mechanical_properties": {
      "yield_strength_min_mpa": 205,
      "tensile_strength_min_mpa": 515,
      "elongation_min_pct": 40,
      "hardness_max": "95 HRB",
      "hardness_hrb_val": 95,
      "modulus_of_elasticity_gpa": 193
    },
    "physical_properties": {
      "density_kg_m3": 7925,
      "thermal_conductivity_w_mk": 16.1,
      "thermal_expansion_coeff_um_m_c": 17.1,
      "electrical_resistivity_uohm_m": 0.72
    },
    "corrosion_properties": {
      "pren": 18.5,
      "cpt_c": -2.0,
      "cct_c": -6.0,
      "general_corrosion_score": 7.6,
      "pitting_resistance_score": 6.7,
      "chloride_suitability": "Moderate",
      "scc_resistance": "Moderate",
      "sensitization_resistance": "Outstanding in 450-900\u00b0C service (Titanium ties up carbon as TiC)"
    },
    "temperature_capability": {
      "min_service_temp_c": -196,
      "max_continuous_temp_c": 870,
      "intermittent_service_temp_c": 925,
      "scaling_temperature_c": 925
    },
    "manufacturing_properties": {
      "formability_score": 8.8,
      "deep_drawability_ldr": 2.0,
      "erichsen_cupping_mm": 12.8,
      "weldability_score": 9.2,
      "machinability_score": 6.2,
      "recommended_welding": "Weldable with AWS ER321 or ER347 filler wire."
    },
    "commercial": {
      "relative_cost_index": 7.2,
      "cost_band": "Moderate-High",
      "market_availability": "High"
    },
    "typical_applications": [
      "Aircraft exhaust manifolds and collector rings",
      "Expansion joints and bellows",
      "High temperature gaskets",
      "Stack liners and thin wall engine tubes",
      "Large mufflers and pressure vessels in 450-900\u00b0C range"
    ],
    "limitations": [
      "Titanium stringers make it difficult to achieve high cosmetic mirror polish",
      "Not recommended for chloride marine service (does not contain Mo)"
    ],
    "standards": [
      "ASTM A240",
      "EN 10088-2"
    ],
    "source_reference": "Jindal Stainless Datasheet: J321 Austenitic Stainless Steel, p. 1",
    "confidence": "Verified (JSL Technical Datasheet)",
    "equivalent_aisi": "AISI 321",
    "equivalent_bis": "04Cr18Ni10Ti (IS 6911)",
    "equivalent_en": "EN 1.4541",
    "equivalent_uns": "UNS S32100",
    "equivalent_jis": "SUS 321"
  },
  {
    "grade_name": "J-347",
    "aliases": [
      "AISI 347",
