Repository: Shubhangi-Gupta13/Stainless-Steel-Grade-Recommender

# 🛡️ Jindal Stainless — AI-Powered Stainless Steel Grade Recommender

An explainable, metallurgical decision-support system that recommends the optimal stainless steel grade based on engineering requirements, environmental constraints, and user-defined priority weights.

Adapted from the **Know_Your_Laws-Agentic-AI** architectural reference, this application transforms an Agentic Retrieval-Augmented Generation (RAG) framework into a deterministic, auditable engineering advisor for material selection.

---

File: Stainless-Steel-Grade-Recommender/data/grades_database.json (part 2 of 5)
[
      "UNS S34700",
      "EN 1.4550",
      "SUS 347"
    ],
    "family": "Austenitic Cr-Ni",
    "microstructure": "Austenitic",
    "magnetic_behavior": "Non-magnetic",
    "magnetic_permeability_relative": 1.02,
    "composition": {
      "C_max": 0.08,
      "Mn_max": 2.0,
      "P_max": 0.045,
      "S_max": 0.03,
      "Si_max": 0.75,
      "Cr_min": 17.0,
      "Cr_max": 19.0,
      "Ni_min": 9.0,
      "Ni_max": 13.0,
      "Mo_min": 0.0,
      "Mo_max": 0.0,
      "Nb_min": 0.5,
      "Nb_max": 1.0,
      "N_max": 0.0,
      "Cu_max": 0.0,
      "Ti_min": 0.0
    },
    "mechanical_properties": {
      "yield_strength_min_mpa": 205,
      "tensile_strength_min_mpa": 515,
      "elongation_min_pct": 40,
      "hardness_max": "92 HRB",
      "hardness_hrb_val": 92,
      "modulus_of_elasticity_gpa": 193
    },
    "physical_properties": {
      "density_kg_m3": 7960,
      "thermal_conductivity_w_mk": 16.3,
      "thermal_expansion_coeff_um_m_c": 16.6,
      "electrical_resistivity_uohm_m": 0.72
    },
    "corrosion_properties": {
      "pren": 18.5,
      "cpt_c": -2.0,
      "cct_c": -6.0,
      "general_corrosion_score": 7.8,
      "pitting_resistance_score": 6.8,
      "chloride_suitability": "Moderate (superior to 321 in strongly oxidizing acids)",
      "scc_resistance": "Moderate",
      "sensitization_resistance": "Outstanding (Niobium prevents chromium carbide precipitation)"
    },
    "temperature_capability": {
      "min_service_temp_c": -196,
      "max_continuous_temp_c": 870,
      "intermittent_service_temp_c": 925,
      "scaling_temperature_c": 925
    },
    "manufacturing_properties": {
      "formability_score": 8.7,
      "deep_drawability_ldr": 2.0,
      "erichsen_cupping_mm": 12.6,
      "weldability_score": 9.4,
      "machinability_score": 6.1,
      "recommended_welding": "Weldable with AWS ER347 filler wire."
    },
    "commercial": {
      "relative_cost_index": 7.6,
      "cost_band": "Moderate-High (Nb stabilized)",
      "market_availability": "Moderate"
    },
    "typical_applications": [
      "Rocket engine parts and aerospace collector rings",
      "High temperature chemical production equipment",
      "Expansion joints and high temperature gaskets",
      "Heavy welded parts operating continuously in 450-850\u00b0C"
    ],
    "limitations": [
      "Higher raw material cost than 321 due to Niobium alloying",
      "Susceptible to chloride pitting if used in coastal/marine environments"
    ],
    "standards": [
      "ASTM A240",
      "EN 10088-2"
    ],
    "source_reference": "Jindal Stainless Datasheet: J347 Austenitic Stainless Steel, p. 1",
    "confidence": "Verified (JSL Technical Datasheet)",
    "equivalent_aisi": "AISI 347",
    "equivalent_bis": "04Cr18Ni10Nb (IS 6911)",
    "equivalent_en": "EN 1.4550",
    "equivalent_uns": "UNS S34700",
    "equivalent_jis": "SUS 347"
  },
  {
    "grade_name": "J-904L",
    "aliases": [
      "AISI 904L",
      "UNS N08904",
      "EN 1.4539",
      "SUS 890L"
    ],
    "family": "Super Austenitic Cr-Ni-Mo-Cu",
    "microstructure": "Fully Austenitic",
    "magnetic_behavior": "Non-magnetic (completely non-magnetic in all conditions)",
    "magnetic_permeability_relative": 1.002,
    "composition": {
      "C_max": 0.02,
      "Mn_max": 2.0,
      "P_max": 0.045,
      "S_max": 0.035,
      "Si_max": 1.0,
      "Cr_min": 19.0,
      "Cr_max": 23.0,
      "Ni_min": 23.0,
      "Ni_max": 28.0,
      "Mo_min": 4.0,
      "Mo_max": 5.0,
      "Cu_min": 1.0,
      "Cu_max": 2.0,
      "N_max": 0.1,
      "Ti_min": 0.0,
      "Nb_min": 0.0
    },
    "mechanical_properties": {
      "yield_strength_min_mpa": 220,
      "tensile_strength_min_mpa": 490,
      "elongation_min_pct": 35,
      "hardness_max": "90 HRB",
      "hardness_hrb_val": 90,
      "modulus_of_elasticity_gpa": 195
    },
    "physical_properties": {
      "density_kg_m3": 7950,
      "thermal_conductivity_w_mk": 11.5,
      "thermal_expansion_coeff_um_m_c": 15.6,
      "electrical_resistivity_uohm_m": 0.95
    },
    "corrosion_properties": {
      "pren": 34.2,
      "cpt_c": 65.0,
      "cct_c": 10.0,
      "general_corrosion_score": 9.9,
      "pitting_resistance_score": 9.6,
      "chloride_suitability": "Exceptional in warm chlorides, sulphuric acid, and phosphoric acid",
      "scc_resistance": "Outstanding (25% Nickel provides near-immunity to chloride SCC)",
      "sensitization_resistance": "Outstanding (0.02% max C prevents intergranular attack)"
    },
    "temperature_capability": {
      "min_service_temp_c": -269,
      "max_continuous_temp_c": 450,
      "intermittent_service_temp_c": 500,
      "scaling_temperature_c": 500
    },
    "manufacturing_properties": {
      "formability_score": 8.5,
      "deep_drawability_ldr": 1.95,
      "erichsen_cupping_mm": 12.0,
      "weldability_score": 9.5,
      "machinability_score": 5.0,
      "recommended_welding": "Readily weldable without preheat. Use over-alloyed 904L or AWS ERNiCrMo-3 filler."
    },
    "commercial": {
      "relative_cost_index": 9.8,
      "cost_band": "High-End Super Austenitic",
      "market_availability": "Moderate"
    },
    "typical_applications": [
      "Sulphuric acid and phosphoric acid production and storage tanks",
      "Fertilizer industry reaction vessels",
      "Bleaching equipment in pulp and paper plants",
      "Seawater cooling systems and heat exchangers",
      "Flue gas scrubbers handling hot acidic chlorides"
    ],
    "limitations": [
      "Very high material cost due to 25% Ni and 4.5% Mo",
      "Not meant for high-temperature service above 450\u00b0C",
      "Lower yield strength than duplex alloys (220 MPa vs 450-550 MPa in 2205/2507)"
    ],
    "standards": [
      "ASTM A240",
      "UNS N08904",
      "EN 1.4539"
    ],
    "source_reference": "Jindal Stainless Datasheet: J904L Austenitic Stainless Steel, pp. 1-2",
    "confidence": "Verified (JSL Technical Datasheet)",
    "equivalent_aisi": "AISI 904L",
    "equivalent_bis": "02Cr20Ni25Mo4.5Cu (IS 6911)",
    "equivalent_en": "EN 1.4539",
    "equivalent_uns": "UNS N08904",
    "equivalent_jis": "SUS 890L"
  },
  {
    "grade_name": "EN 1.4828",
    "aliases": [
      "J1.4828",
      "ASTM 309S (High Si)",
      "Heat Resistant Cr-Ni-Si"
    ],
    "family": "Austenitic Cr-Ni-Si",
    "microstructure": "Austenitic",
    "magnetic_behavior": "Non-magnetic",
    "magnetic_permeability_relative": 1.02,
    "composition": {
      "C_max": 0.2,
      "Mn_max": 2.0,
      "P_max": 0.045,
      "S_max": 0.015,
      "Si_min": 1.5,
      "Si_max": 2.5,
      "Cr_min": 19.0,
      "Cr_max": 21.0,
      "Ni_min": 11.0,
      "Ni_max": 13.0,
      "Mo_min": 0.0,
      "Mo_max": 0.0,
      "N_max": 0.1,
      "Cu_max": 0.0,
      "Ti_min": 0.0,
      "Nb_min": 0.0
    },
    "mechanical_properties": {
      "yield_strength_min_mpa": 230,
      "tensile_strength_min_mpa": 550,
      "elongation_min_pct": 28,
      "hardness_max": "95 HRB",
      "hardness_hrb_val": 95,
      "modulus_of_elasticity_gpa": 200
    },
    "physical_properties": {
      "density_kg_m3": 7900,
      "thermal_conductivity_w_mk": 15.0,
      "thermal_expansion_coeff_um_m_c": 16.5,
      "electrical_resistivity_uohm_m": 0.85
    },
    "corrosion_properties": {
      "pren": 20.0,
      "cpt_c": 0.0,
      "cct_c": -5.0,
      "general_corrosion_score": 7.5,
      "pitting_resistance_score": 6.8,
      "chloride_suitability": "Moderate (better than 304 in marine atmosphere in solution annealed condition)",
      "scc_resistance": "Moderate to Good",
      "sensitization_resistance": "Engineered for high-temp oxidation rather than wet aqueous sensitization"
    },
    "temperature_capability": {
      "min_service_temp_c": -50,
      "max_continuous_temp_c": 1000,
      "intermittent_service_temp_c": 1050,
      "scaling_temperature_c": 1000
    },
    "manufacturing_properties": {
      "formability_score": 7.5,
      "deep_drawability_ldr": 1.85,
      "erichsen_cupping_mm": 11.0,
      "weldability_score": 8.5,
      "machinability_score": 6.0,
      "recommended_welding": "Weldable using matching heat-resistant filler consumables."
    },
    "commercial": {
      "relative_cost_index": 7.9,
      "cost_band": "High (Heat Resisting Alloy)",
      "market_availability": "Moderate"
    },
    "typical_applications": [
      "Industrial furnace parts and kiln linings",
      "Conveyor belts for heat-treating furnaces",
      "Heating elements and burner components",
      "Refinery and chemical processing heat exchangers",
      "Exhaust systems operating up to 1000\u00b0C"
    ],
    "limitations": [
      "Lower ductility (%EL 28% min) than standard 304 (40%)",
      "Not intended for severe wet aqueous acid/chemical immersion"
    ],
    "standards": [
      "EN 10088-2",
      "EN 10095",
      "1.4828"
    ],
    "source_reference": "Jindal Stainless Datasheet: EN 1.4828 Austenitic Stainless Steel, pp. 1-2",
    "confidence": "Verified (JSL Technical Datasheet)",
    "equivalent_aisi": "AISI 309 (High Si)",
    "equivalent_bis": "15Cr20Ni12Si2 (IS 6911)",
    "equivalent_en": "EN 1.4828",
    "equivalent_uns": "UNS S30900",
    "equivalent_jis": "SUH 309"
  },
  {
    "grade_name": "EN 1.4841",
    "aliases": [
      "J1.4841",
      "AISI 314",
      "Heat Resistant Cr-Ni-Si up to 1200\u00b0C"
    ],
    "family": "Austenitic Cr-Ni-Si",
    "microstructure": "Austenitic",
    "magnetic_behavior": "Non-magnetic",
    "magnetic_permeability_relative": 1.02,
    "composition": {
      "C_max": 0.2,
      "Mn_max": 2.0,
      "P_max": 0.045,
      "S_max": 0.015,
      "Si_min": 1.5,
      "Si_max": 2.5,
      "Cr_min": 24.0,
      "Cr_max": 26.0,
      "Ni_min": 19.0,
      "Ni_max": 22.0,
      "Mo_min": 0.0,
      "Mo_max": 0.0,
      "N_max": 0.1,
      "Cu_max": 0.0,
      "Ti_min": 0.0,
      "Nb_min": 0.0
    },
    "mechanical_properties": {
      "yield_strength_min_mpa": 230,
      "tensile_strength_min_mpa": 550,
      "elongation_min_pct": 28,
      "hardness_max": "95 HRB",
      "hardness_hrb_val": 95,
      "modulus_of_elasticity_gpa": 200
    },
    "physical_properties": {
      "density_kg_m3": 7900,
      "thermal_conductivity_w_mk": 15.0,
      "thermal_expansion_coeff_um_m_c": 15.5,
      "electrical_resistivity_uohm_m": 0.84
    },
    "corrosion_properties": {
      "pren": 25.0,
      "cpt_c": 10.0,
      "cct_c": 0.0,
      "general_corrosion_score": 8.2,
      "pitting_resistance_score": 7.5,
      "chloride_suitability": "Good in high-temperature moist air and carburizing atmospheres",
      "scc_resistance": "High (19-22% Ni gives high resistance to SCC in hot caustic and salts)",
      "sensitization_resistance": "High oxidation and carburization resistance up to 1200\u00b0C"
    },
    "temperature_capability": {
      "min_service_temp_c": -50,
      "max_continuous_temp_c": 1150,
      "intermittent_service_temp_c": 1200,
      "scaling_temperature_c": 1200
    },
    "manufacturing_properties": {
      "formability_score": 7.2,
      "deep_drawability_ldr": 1.8,
      "erichsen_cupping_mm": 10.5,
      "weldability_score": 8.5,
      "machinability_score": 5.6,
      "recommended_welding": "Weldable with matching high-alloy austenitic consumables (AWS ER310/314)."
    },
    "commercial": {
      "relative_cost_index": 8.8,
      "cost_band": "High-End Heat Resistant",
      "market_availability": "Moderate"
    },
    "typical_applications": [
      "Furnace rollers, kiln liners, annealing muffles",
      "Conveyor belts operating up to 1200\u00b0C",
      "Carburizing boxes and heat-treating fixtures",
      "Petrochemical pyrolysis tubing and flare stacks",
      "Glass manufacturing molds and furnace dampers"
    ],
    "limitations": [
      "Susceptible to sigma phase embrittlement between 600-850\u00b0C upon long cooling cycles",
      "High alloy cost due to 25% Cr and 20% Ni"
    ],
    "standards": [
      "EN 10088-2",
      "EN 10095",
      "1.4841"
    ],
    "source_reference": "Jindal Stainless Datasheet: EN 1.4841 Austenitic Stainless Steel, pp. 1-2",
    "confidence": "Verified (JSL Technical Datasheet)",
    "equivalent_aisi": "AISI 314",
    "equivalent_bis": "15Cr25Ni20Si2 (IS 6911)",
    "equivalent_en": "EN 1.4841",
    "equivalent_uns": "UNS S31400",
    "equivalent_jis": "SUH 310"
  },
  {
    "grade_name": "J-309S",
    "aliases": [
      "AISI 309S",
      "UNS S30908",
      "EN 1.4833"
    ],
    "family": "Austenitic Cr-Ni",
    "microstructure": "Austenitic",
    "magnetic_behavior": "Non-magnetic",
    "magnetic_permeability_relative": 1.02,
    "composition": {
      "C_max": 0.08,
      "Mn_max": 2.0,
      "P_max": 0.045,
      "S_max": 0.03,
      "Si_max": 0.75,
      "Cr_min": 22.0,
      "Cr_max": 24.0,
      "Ni_min": 12.0,
      "Ni_max": 15.0,
      "Mo_min": 0.0,
      "Mo_max": 0.0,
      "N_max": 0.0,
      "Cu_max": 0.0,
      "Ti_min": 0.0,
      "Nb_min": 0.0
    },
    "mechanical_properties": {
      "yield_strength_min_mpa": 205,
      "tensile_strength_min_mpa": 515,
      "elongation_min_pct": 40,
      "hardness_max": "95 HRB",
      "hardness_hrb_val": 95,
      "modulus_of_elasticity_gpa": 200
    },
    "physical_properties": {
      "density_kg_m3": 7900,
      "thermal_conductivity_w_mk": 15.0,
      "thermal_expansion_coeff_um_m_c": 16.0,
      "electrical_resistivity_uohm_m": 0.78
    },
    "corrosion_properties": {
      "pren": 23.0,
      "cpt_c": 15.0,
      "cct_c": 0.0,
      "general_corrosion_score": 8.0,
      "pitting_resistance_score": 7.2,
      "chloride_suitability": "Good in marine atmosphere; handles nitric acid and sulfite liquors",
      "scc_resistance": "Good",
      "sensitization_resistance": "Good (Low carbon minimizes carbide precipitation during welding)"
    },
    "temperature_capability": {
      "min_service_temp_c": -196,
      "max_continuous_temp_c": 1000,
      "intermittent_service_temp_c": 1090,
      "scaling_temperature_c": 1090
    },
    "manufacturing_properties": {
      "formability_score": 8.0,
      "deep_drawability_ldr": 1.9,
      "erichsen_cupping_mm": 11.5,
      "weldability_score": 9.0,
      "machinability_score": 6.0,
      "recommended_welding": "Easily weldable using AWS ER309 / ER309L filler."
    },
    "commercial": {
      "relative_cost_index": 7.7,
      "cost_band": "High",
      "market_availability": "Moderate"
    },
    "typical_applications": [
      "Furnace baffles and burner nozzles",
      "Sulfite liquor handling equipment in paper mills",
      "Boiler fire box sheets and kiln liners",
      "Automotive exhaust high-temperature manifolds",
      "Refinery heating coils"
    ],
    "limitations": [
      "Subject to sigma formation if exposed for long periods between 650-850\u00b0C",
      "High cost compared to 304"
    ],
    "standards": [
      "ASTM A240",
      "EN 10088-2"
    ],
    "source_reference": "Jindal Stainless Datasheet: J309S Austenitic Stainless Steel, pp. 1-2",
    "confidence": "Verified (JSL Technical Datasheet)",
    "equivalent_aisi": "AISI 309S",
    "equivalent_bis": "05Cr24Ni13 (IS 6911)",
    "equivalent_en": "EN 1.4833",
    "equivalent_uns": "UNS S30908",
    "equivalent_jis": "SUS 309S"
  },
  {
    "grade_name": "J-310S",
    "aliases": [
      "AISI 310S",
      "UNS S31008",
      "EN 1.4845"
    ],
    "family": "Austenitic Cr-Ni",
    "microstructure": "Austenitic",
    "magnetic_behavior": "Non-magnetic",
    "magnetic_permeability_relative": 1.02,
    "composition": {
      "C_max": 0.08,
      "Mn_max": 2.0,
      "P_max": 0.045,
      "S_max": 0.03,
      "Si_max": 1.5,
      "Cr_min": 24.0,
      "Cr_max": 26.0,
      "Ni_min": 19.0,
      "Ni_max": 22.0,
      "Mo_min": 0.0,
      "Mo_max": 0.0,
      "N_max": 0.0,
      "Cu_max": 0.0,
      "Ti_min": 0.0,
      "Nb_min": 0.0
    },
    "mechanical_properties": {
      "yield_strength_min_mpa": 205,
      "tensile_strength_min_mpa": 515,
      "elongation_min_pct": 40,
      "hardness_max": "95 HRB",
      "hardness_hrb_val": 95,
      "modulus_of_elasticity_gpa": 193
    },
    "physical_properties": {
      "density_kg_m3": 7990,
      "thermal_conductivity_w_mk": 15.0,
      "thermal_expansion_coeff_um_m_c": 15.5,
      "electrical_resistivity_uohm_m": 0.78
    },
    "corrosion_properties": {
      "pren": 25.0,
      "cpt_c": 20.0,
      "cct_c": 5.0,
      "general_corrosion_score": 8.5,
      "pitting_resistance_score": 7.8,
      "chloride_suitability": "Excellent resistance to hot alkaline media and nitric acid",
      "scc_resistance": "Outstanding (High 20% Ni confers high SCC resistance in hot chlorides)",
      "sensitization_resistance": "Good (controlled carbon)"
    },
    "temperature_capability": {
      "min_service_temp_c": -196,
      "max_continuous_temp_c": 1100,
      "intermittent_service_temp_c": 1150,
      "scaling_temperature_c": 1150
    },
    "manufacturing_properties": {
      "formability_score": 8.0,
      "deep_drawability_ldr": 1.9,
      "erichsen_cupping_mm": 11.8,
      "weldability_score": 8.8,
      "machinability_score": 5.8,
      "recommended_welding": "Weldable with AWS E310/ER310 consumables."
    },
    "commercial": {
      "relative_cost_index": 8.7,
      "cost_band": "High (20% Ni, 25% Cr)",
      "market_availability": "High"
    },
    "typical_applications": [
      "Furnace retorts, burner parts, and radiant tubes",
      "Gas turbine nozzle diaphragms and combustion cans",
      "Thermal oxidizers and recuperators",
      "Petroleum catalytic cracking and hydrocracker components",
      "Hot concentrated nitric acid tanks"
    ],
    "limitations": [
      "Prone to sigma phase embrittlement between 650-850\u00b0C if held for extended periods",
      "High thermal expansion compared to ferritic stainless steels"
    ],
    "standards": [
      "ASTM A240",
      "EN 10088-2"
    ],
    "source_reference": "Jindal Stainless Datasheet: J310S Austenitic Stainless Steel, pp. 1-2",
    "confidence": "Verified (JSL Technical Datasheet)",
    "equivalent_aisi": "AISI 310S",
    "equivalent_bis": "05Cr25Ni20 (IS 6911)",
    "equivalent_en": "EN 1.4845",
    "equivalent_uns": "UNS S31008",
    "equivalent_jis": "SUS 310S"
  },
  {
    "grade_name": "UNS S30815",
    "aliases": [
      "EN 1.4835",
      "253 MA",
      "Cr-Ni-N-Ce Heat Resistant"
    ],
    "family": "Austenitic Micro-alloyed",
    "microstructure": "Austenitic",
    "magnetic_behavior": "Non-magnetic",
    "magnetic_permeability_relative": 1.02,
    "composition": {
      "C_min": 0.05,
      "C_max": 0.1,
      "Mn_max": 0.8,
      "P_max": 0.04,
      "S_max": 0.03,
      "Si_min": 1.4,
      "Si_max": 2.0,
      "Cr_min": 20.0,
      "Cr_max": 22.0,
      "Ni_min": 10.0,
      "Ni_max": 12.0,
      "N_min": 0.14,
      "N_max": 0.2,
      "Ce_min": 0.03,
      "Ce_max": 0.08,
      "Mo_min": 0.0,
      "Mo_max": 0.0,
      "Cu_max": 0.0,
      "Ti_min": 0.0,
      "Nb_min": 0.0
    },
    "mechanical_properties": {
      "yield_strength_min_mpa": 310,
      "tensile_strength_min_mpa": 600,
      "elongation_min_pct": 40,
      "hardness_max": "95 HRB",
      "hardness_hrb_val": 95,
      "modulus_of_elasticity_gpa": 200
    },
    "physical_properties": {
      "density_kg_m3": 7800,
      "thermal_conductivity_w_mk": 15.0,
      "thermal_expansion_coeff_um_m_c": 16.0,
      "electrical_resistivity_uohm_m": 0.85
    },
    "corrosion_properties": {
      "pren": 24.5,
      "cpt_c": 20.0,
      "cct_c": 0.0,
      "general_corrosion_score": 8.0,
      "pitting_resistance_score": 7.4,
      "chloride_suitability": "Similar to 316L in chloride solutions; high resistance to molten salts and lead",
      "scc_resistance": "Superior to 304 in aqueous chloride solutions",
      "sensitization_resistance": "Engineered for superior high-temperature creep strength above 850\u00b0C"
    },
    "temperature_capability": {
      "min_service_temp_c": -50,
      "max_continuous_temp_c": 1100,
      "intermittent_service_temp_c": 1150,
      "scaling_temperature_c": 1150
    },
    "manufacturing_properties": {
      "formability_score": 8.2,
      "deep_drawability_ldr": 1.95,
      "erichsen_cupping_mm": 12.0,
      "weldability_score": 9.0,
      "machinability_score": 6.0,
      "recommended_welding": "Good weldability by SMAW, TIG, MIG. Low heat input recommended."
    },
    "commercial": {
      "relative_cost_index": 7.5,
      "cost_band": "High Performance",
      "market_availability": "Moderate"
    },
    "typical_applications": [
      "Waste incinerator and combustion chambers",
      "Furnace rolls and heat recovery pipes for carbon black",
      "Recuperators and pyrometer protection tubes",
      "Mineral wool and aluminium sulphate production equipment",
      "High-temperature gas ducts up to 1100\u00b0C"
    ],
    "limitations": [
      "Not primarily intended for severe wet aqueous acid corrosion",
      "Contains cerium and nitrogen; requires controlled welding parameters"
    ],
    "standards": [
      "ASTM A240",
      "UNS S30815",
      "EN 10095",
      "EN 1.4835"
    ],
    "source_reference": "Jindal Stainless Datasheet: UNS S30815/EN 1.4835 Austenitic Stainless Steel, pp. 1-2",
    "confidence": "Verified (JSL Technical Datasheet)",
    "equivalent_aisi": "UNS S30815 (253 MA)",
    "equivalent_bis": "08Cr21Ni11Si2NCe (IS 6911)",
    "equivalent_en": "EN 1.4835",
    "equivalent_uns": "UNS S30815",
    "equivalent_jis": "N/A"
  },
  {
    "grade_name": "J-2101",
    "aliases": [
      "UNS S32101",
      "EN 1.4162",
      "Lean Duplex 2101",
      "LDX 2101"
    ],
    "family": "Duplex Stainless Steel",
    "microstructure": "Austenitic-Ferritic (50/50 Duplex)",
    "magnetic_behavior": "Ferromagnetic (Magnetic in all conditions)",
    "magnetic_permeability_relative": 35.0,
    "composition": {
      "C_max": 0.04,
      "Mn_min": 4.0,
      "Mn_max": 6.0,
      "P_max": 0.04,
      "S_max": 0.03,
      "Si_max": 1.0,
      "Cr_min": 21.0,
      "Cr_max": 22.0,
      "Ni_min": 1.35,
      "Ni_max": 1.7,
      "Mo_min": 0.1,
      "Mo_max": 0.8,
      "Cu_min": 0.1,
      "Cu_max": 0.8,
      "N_min": 0.2,
      "N_max": 0.25,
      "Ti_min": 0.0,
      "Nb_min": 0.0
    },
    "mechanical_properties": {
      "yield_strength_min_mpa": 450,
      "tensile_strength_min_mpa": 650,
      "elongation_min_pct": 30,
      "hardness_max": "290 BHN",
      "hardness_hrb_val": 99,
      "modulus_of_elasticity_gpa": 200
    },
    "physical_properties": {
      "density_kg_m3": 7800,
      "thermal_conductivity_w_mk": 15.0,
      "thermal_expansion_coeff_um_m_c": 13.0,
      "electrical_resistivity_uohm_m": 0.8
    },
    "corrosion_properties": {
      "pren": 26.0,
      "cpt_c": 20.0,
      "cct_c": -5.0,
      "general_corrosion_score": 8.9,
      "pitting_resistance_score": 8.7,
      "chloride_suitability": "Corrosion resistance comparable to 316L at significantly lower alloy cost",
      "scc_resistance": "High (Duplex microstructure provides high resistance to chloride SCC)",
      "sensitization_resistance": "High"
    },
    "temperature_capability": {
      "min_service_temp_c": -40,
      "max_continuous_temp_c": 300,
      "intermittent_service_temp_c": 350,
      "scaling_temperature_c": 350
    },
    "manufacturing_properties": {
      "formability_score": 7.0,
      "deep_drawability_ldr": 1.75,
      "erichsen_cupping_mm": 9.8,
      "weldability_score": 8.6,
      "machinability_score": 6.0,
      "recommended_welding": "Weldable with duplex filler AWS 2209 or matching lean duplex consumables. Maintain interpass temperature <150\u00b0C."
    },
    "commercial": {
      "relative_cost_index": 5.2,
      "cost_band": "Very Cost-Effective (Low Ni: 1.5%)",
      "market_availability": "High (Plates, Coils, Sheets)"
    },
    "typical_applications": [
      "Storage tanks: Palm oil, wine, marble slurry, potable and sewage water, biodiesel",
      "Infrastructure: Bridges, sluice gates, flood barriers",
      "Water heaters and seawater cooling systems",
      "Flue gas cleaning ducts and silos",
      "Structural architectural members replacing 304/316L for thickness reduction"
    ],
    "limitations": [
      "Magnetic in all conditions; cannot be used where non-magnetic properties are required",
      "Upper temperature limited to 300\u00b0C to avoid 475\u00b0C spinodal decomposition and embrittlement",
      "Lower cryogenic ductility below -40\u00b0C compared to 300 series"
    ],
    "standards": [
      "ASTM A240",
      "UNS S32101",
      "EN 10088-2",
      "EN 1.4162"
    ],
    "source_reference": "Jindal Stainless Datasheet: J2101 - UNS S32101 - EN 1.4162 Duplex Stainless Steel, pp. 1-2",
    "confidence": "Verified (JSL Technical Datasheet)",
    "equivalent_aisi": "UNS S32101 (Lean Duplex)",
    "equivalent_bis": "03Cr21Ni1.5Mn5MoN (IS 6911)",
    "equivalent_en": "EN 1.4162",
    "equivalent_uns": "UNS S32101",
    "equivalent_jis": "SUS 32101"
  },
  {
    "grade_name": "J-2304",
    "aliases": [
      "UNS S32304",
      "EN 1.4362",
      "Lean Duplex 2304",
      "SAF 2304"
    ],
    "family": "Duplex Stainless Steel",
    "microstructure": "Austenitic-Ferritic (Duplex)",
    "magnetic_behavior": "Ferromagnetic",
    "magnetic_permeability_relative": 33.0,
    "composition": {
      "C_max": 0.03,
      "Mn_max": 2.5,
      "P_max": 0.04,
      "S_max": 0.03,
      "Si_max": 1.0,
      "Cr_min": 21.5,
      "Cr_max": 24.5,
      "Ni_min": 3.0,
      "Ni_max": 5.5,
      "Mo_min": 0.05,
      "Mo_max": 0.6,
      "Cu_min": 0.05,
      "Cu_max": 0.6,
      "N_min": 0.05,
      "N_max": 0.2,
      "Ti_min": 0.0,
      "Nb_min": 0.0
    },
    "mechanical_properties": {
      "yield_strength_min_mpa": 400,
      "tensile_strength_min_mpa": 600,
      "elongation_min_pct": 25,
      "hardness_max": "290 BHN",
      "hardness_hrb_val": 99,
      "modulus_of_elasticity_gpa": 200
    },
    "physical_properties": {
      "density_kg_m3": 7800,
      "thermal_conductivity_w_mk": 15.0,
      "thermal_expansion_coeff_um_m_c": 13.0,
      "electrical_resistivity_uohm_m": 0.8
    },
    "corrosion_properties": {
      "pren": 25.0,
      "cpt_c": 25.0,
      "cct_c": -5.0,
      "general_corrosion_score": 8.8,
      "pitting_resistance_score": 8.6,
      "chloride_suitability": "Corrosion resistance comparable to 316L with double the yield strength",
      "scc_resistance": "High (far superior to 304/316L in chloride SCC)",
      "sensitization_resistance": "High"
    },
    "temperature_capability": {
      "min_service_temp_c": -40,
      "max_continuous_temp_c": 300,
      "intermittent_service_temp_c": 350,
      "scaling_temperature_c": 350
    },
    "manufacturing_properties": {
      "formability_score": 7.0,
      "deep_drawability_ldr": 1.75,
      "erichsen_cupping_mm": 9.5,
      "weldability_score": 8.6,
      "machinability_score": 6.2,
      "recommended_welding": "Weldable with duplex 2209 or 2304 filler wire."
    },
    "commercial": {
      "relative_cost_index": 5.9,
      "cost_band": "Cost-Effective",
      "market_availability": "Moderate"
    },
    "typical_applications": [
      "Bridges and highway infrastructure",
      "Chemical storage tanks (ethanol, fruit juice, biodiesel)",
      "Water heaters and heat exchangers",
      "Sluice gates and water treatment structures",
      "Flue gas cleaning scrubbers"
    ],
    "limitations": [
      "Magnetic; unsuitable for non-magnetic requirements",
      "Upper temperature limited to 300\u00b0C due to 475\u00b0C embrittlement"
    ],
    "standards": [
      "ASTM A240",
      "UNS S32304",
      "EN 10088",
      "EN 1.4362"
    ],
    "source_reference": "Jindal Stainless Datasheet: J2304 - UNS S32304 - EN 1.4362 Duplex Stainless Steel, pp. 1-2",
    "confidence": "Verified (JSL Technical Datasheet)",
    "equivalent_aisi": "UNS S32304 (Lean Duplex)",
    "equivalent_bis": "02Cr23Ni4MoN (IS 6911)",
    "equivalent_en": "EN 1.4362",
    "equivalent_uns": "UNS S32304",
    "equivalent_jis": "SUS 32304"
  },
  {
    "grade_name": "J-2205",
    "aliases": [
      "UNS S32205",
      "EN 1.4462",
      "Standard Duplex 2205",
      "SAF 2205"
    ],
    "family": "Duplex Stainless Steel",
    "microstructure": "Austenitic-Ferritic (50/50 Duplex)",
    "magnetic_behavior": "Ferromagnetic (Magnetic in all conditions)",
    "magnetic_permeability_relative": 32.0,
    "composition": {
      "C_max": 0.03,
      "Mn_max": 2.0,
      "P_max": 0.03,
      "S_max": 0.02,
      "Si_max": 1.0,
      "Cr_min": 22.0,
      "Cr_max": 23.0,
      "Ni_min": 4.5,
      "Ni_max": 6.5,
      "Mo_min": 3.0,
      "Mo_max": 3.5,
      "N_min": 0.14,
      "N_max": 0.2,
      "Cu_max": 0.0,
      "Ti_min": 0.0,
      "Nb_min": 0.0
    },
    "mechanical_properties": {
      "yield_strength_min_mpa": 450,
      "tensile_strength_min_mpa": 655,
      "elongation_min_pct": 25,
      "hardness_max": "293 BHN / 31 HRC",
      "hardness_hrb_val": 100,
      "modulus_of_elasticity_gpa": 200
    },
    "physical_properties": {
      "density_kg_m3": 7800,
      "thermal_conductivity_w_mk": 15.0,
      "thermal_expansion_coeff_um_m_c": 13.0,
      "electrical_resistivity_uohm_m": 0.8
    },
    "corrosion_properties": {
      "pren": 35.0,
      "cpt_c": 55.0,
      "cct_c": 20.0,
      "general_corrosion_score": 9.6,
      "pitting_resistance_score": 9.5,
      "chloride_suitability": "Superior to 316L in chloride pitting and crevice corrosion (CPT 55\u00b0C vs 20\u00b0C in 316L)",
      "scc_resistance": "Outstanding (Duplex phase boundary arrests stress corrosion cracks)",
      "sensitization_resistance": "Outstanding"
    },
    "temperature_capability": {
      "min_service_temp_c": -50,
      "max_continuous_temp_c": 300,
      "intermittent_service_temp_c": 350,
      "scaling_temperature_c": 350
    },
    "manufacturing_properties": {
      "formability_score": 6.8,
      "deep_drawability_ldr": 1.7,
      "erichsen_cupping_mm": 9.0,
      "weldability_score": 8.8,
      "machinability_score": 5.8,
      "recommended_welding": "Weldable by SMAW, GTAW, GMAW, SAW using AWS ER2209 filler. Heat input 0.5-2.5 kJ/mm."
    },
    "commercial": {
      "relative_cost_index": 7.2,
      "cost_band": "Moderate-High (High value due to 2x strength weight savings)",
      "market_availability": "Universal (80% of world duplex market)"
    },
    "typical_applications": [
      "Chemical industry: Sour gas piping, heat exchangers, vessels for chloride media",
      "Oil & gas: Piping and process equipment, offshore platforms",
      "Chemical cargo tankers in shipping",
      "Flue gas desulphurization (FGD) systems",
      "Pulp & paper digesters and bleaching towers",
      "Desalination plant piping"
    ],
    "limitations": [
      "Magnetic (cannot be used for non-magnetic specifications)",
      "Upper temperature strictly limited to 300\u00b0C to avoid 475\u00b0C embrittlement",
      "More difficult to deep-draw than 300-series due to 450+ MPa yield strength"
    ],
    "standards": [
      "ASTM A240",
      "UNS S32205",
      "EN 10088",
      "EN 1.4462",
      "ASME SA240"
    ],
    "source_reference": "Jindal Stainless Datasheet: J2205 - UNS S32205/EN 1.4462 Duplex Stainless Steel, pp. 1-5",
    "confidence": "Verified (JSL Technical Datasheet)",
    "equivalent_aisi": "UNS S32205 (Duplex 2205)",
    "equivalent_bis": "02Cr22Ni5Mo3N (IS 6911)",
    "equivalent_en": "EN 1.4462",
    "equivalent_uns": "UNS S32205",
    "equivalent_jis": "SUS 329J3L"
  },
  {
    "grade_name": "J-31803",
    "aliases": [
      "UNS S31803",
      "EN 1.4462",
      "Standard Duplex 31803"
    ],
    "family": "Duplex Stainless Steel",
    "microstructure": "Austenitic-Ferritic (Duplex)",
    "magnetic_behavior": "Ferromagnetic",
    "magnetic_permeability_relative": 32.0,
    "composition": {
      "C_max": 0.03,
      "Mn_max": 2.0,
      "P_max": 0.03,
      "S_max": 0.02,
      "Si_max": 1.0,
      "Cr_min": 21.0,
      "Cr_max": 23.0,
      "Ni_min": 4.5,
      "Ni_max": 6.5,
      "Mo_min": 2.5,
      "Mo_max": 3.5,
      "N_min": 0.08,
      "N_max": 0.2,
      "Cu_max": 0.0,
      "Ti_min": 0.0,
      "Nb_min": 0.0
    },
    "mechanical_properties": {
      "yield_strength_min_mpa": 450,
      "tensile_strength_min_mpa": 620,
      "elongation_min_pct": 25,
      "hardness_max": "293 BHN",
      "hardness_hrb_val": 100,
      "modulus_of_elasticity_gpa": 200
    },
    "physical_properties": {
      "density_kg_m3": 7800,
      "thermal_conductivity_w_mk": 15.0,
      "thermal_expansion_coeff_um_m_c": 13.0,
      "electrical_resistivity_uohm_m": 0.8
    },
    "corrosion_properties": {
      "pren": 34.0,
      "cpt_c": 50.0,
      "cct_c": 15.0,
      "general_corrosion_score": 9.4,
      "pitting_resistance_score": 9.3,
      "chloride_suitability": "Much better corrosion resistance than 316L in chloride environments",
      "scc_resistance": "Outstanding",
      "sensitization_resistance": "Outstanding"
    },
    "temperature_capability": {
      "min_service_temp_c": -50,
      "max_continuous_temp_c": 300,
      "intermittent_service_temp_c": 350,
      "scaling_temperature_c": 350
    },
    "manufacturing_properties": {
      "formability_score": 6.8,
      "deep_drawability_ldr": 1.7,
      "erichsen_cupping_mm": 9.2,
      "weldability_score": 8.7,
      "machinability_score": 5.8,
      "recommended_welding": "Weldable with ER2209 filler wire."
    },
    "commercial": {
      "relative_cost_index": 7.0,
      "cost_band": "Moderate-High",
      "market_availability": "Universal"
    },
    "typical_applications": [
      "Sour gas piping and process equipment",
      "Chemical tankers and cargo vessels",
      "Electrostatic precipitators and scrubbers",
      "Offshore oil & gas structures",
      "Paper industry digesters"
    ],
    "limitations": [
      "Magnetic",
      "Temperature restricted to 300\u00b0C maximum"
    ],
    "standards": [
      "ASTM A240",
      "UNS S31803",
      "EN 10088",
      "EN 1.4462"
    ],
    "source_reference": "Jindal Stainless Datasheet: J31803 - UNS S31803 - EN 1.4462 Duplex Stainless Steel, pp. 1-2",
    "confidence": "Verified (JSL Technical Datasheet)",
    "equivalent_aisi": "UNS S31803 (Duplex 31803)",
    "equivalent_bis": "02Cr22Ni5Mo3N (IS 6911)",
    "equivalent_en": "EN 1.4462",
    "equivalent_uns": "UNS S31803",
    "equivalent_jis": "SUS 329J3L"
  },
  {
    "grade_name": "J-32750",
    "aliases": [
      "UNS S32750",
      "EN 1.4410",
      "Super Duplex 2507",
      "SAF 2507"
    ],
    "family": "Super Duplex Stainless Steel",
    "microstructure": "Austenitic-Ferritic (50/50 Duplex)",
    "magnetic_behavior": "Ferromagnetic",
    "magnetic_permeability_relative": 30.0,
    "composition": {
      "C_max": 0.03,
      "Mn_max": 1.2,
      "P_max": 0.035,
      "S_max": 0.02,
      "Si_max": 0.8,
      "Cr_min": 24.0,
      "Cr_max": 26.0,
      "Ni_min": 6.0,
      "Ni_max": 8.0,
      "Mo_min": 3.0,
      "Mo_max": 5.0,
      "N_min": 0.24,
      "N_max": 0.32,
      "Cu_max": 0.5,
      "Ti_min": 0.0,
      "Nb_min": 0.0
    },
    "mechanical_properties": {
      "yield_strength_min_mpa": 550,
      "tensile_strength_min_mpa": 795,
      "elongation_min_pct": 15,
      "hardness_max": "310 BHN / 32 HRC",
      "hardness_hrb_val": 105,
      "modulus_of_elasticity_gpa": 200
    },
    "physical_properties": {
      "density_kg_m3": 7800,
      "thermal_conductivity_w_mk": 15.0,
      "thermal_expansion_coeff_um_m_c": 13.0,
      "electrical_resistivity_uohm_m": 0.8
    },
    "corrosion_properties": {
      "pren": 42.0,
      "cpt_c": 70.0,
      "cct_c": 45.0,
      "general_corrosion_score": 9.9,
      "pitting_resistance_score": 9.9,
      "chloride_suitability": "Exceptional in high-salinity seawater, brackish water, and sour gas (CPT 70\u00b0C, CCT 45\u00b0C)",
      "scc_resistance": "Immune to chloride SCC under standard offshore service conditions",
      "sensitization_resistance": "Outstanding"
    },
    "temperature_capability": {
      "min_service_temp_c": -50,
      "max_continuous_temp_c": 250,
      "intermittent_service_temp_c": 300,
      "scaling_temperature_c": 300
    },
    "manufacturing_properties": {
      "formability_score": 5.5,
      "deep_drawability_ldr": 1.6,
      "erichsen_cupping_mm": 8.2,
      "weldability_score": 8.2,
      "machinability_score": 4.8,
      "recommended_welding": "Weldable with matching super duplex AWS 2509 consumables. Strict heat input control required (0.2-1.5 kJ/mm)."
    },
    "commercial": {
      "relative_cost_index": 8.8,
      "cost_band": "High (Super Duplex)",
      "market_availability": "Moderate"
    },
    "typical_applications": [
      "Seawater reverse osmosis (RO) desalination plants and high-pressure pumps",
      "Offshore oil & gas topside piping and manifolds",
      "Mining hydrometallurgical extraction systems",
      "Petrochemical and fertilizer plants handling severe halides",
      "Marine scrubbers and marine propulsion shafts"
    ],
    "limitations": [
      "Magnetic",
      "Upper temperature strictly limited to 250\u00b0C to avoid intermetallic precipitation (sigma/chi phases)",
      "Low elongation (15% min); not suitable for tight deep drawing"
    ],
    "standards": [
      "ASTM A240",
      "UNS S32750",
      "EN 10088",
      "EN 1.4410",
      "NACE MR0175/ISO 15156"
    ],
    "source_reference": "Jindal Stainless Datasheet: J2507 - UNS S32750 - EN 1.4410 Super Duplex Stainless Steel, pp. 1-2",
    "confidence": "Verified (JSL Technical Datasheet)",
    "equivalent_aisi": "UNS S32750 (Super Duplex 2507)",
    "equivalent_bis": "02Cr25Ni7Mo4N (IS 6911)",
    "equivalent_en": "EN 1.4410",
    "equivalent_uns": "UNS S32750",
    "equivalent_jis": "SUS 329J4L"
  },
  {
    "grade_name": "J-32760",
    "aliases": [
      "UNS S32760",
      "EN 1.4501",
      "Super Duplex with W & Cu",
      "Zeron 100"
    ],
    "family": "Super Duplex Stainless Steel",
    "microstructure": "Austenitic-Ferritic (50/50 Duplex)",
    "magnetic_behavior": "Ferromagnetic",
    "magnetic_permeability_relative": 30.0,
    "composition": {
      "C_max": 0.03,
      "Mn_max": 1.0,
      "P_max": 0.03,
      "S_max": 0.01,
      "Si_max": 1.0,
      "Cr_min": 24.0,
      "Cr_max": 26.0,
      "Ni_min": 6.0,
      "Ni_max": 8.0,
      "Mo_min": 3.0,
      "Mo_max": 4.0,
      "Cu_min": 0.5,
      "Cu_max": 1.0,
      "W_min": 0.5,
      "W_max": 1.0,
      "N_min": 0.2,
      "N_max": 0.3,
      "Ti_min": 0.0,
      "Nb_min": 0.0
    },
    "mechanical_properties": {
      "yield_strength_min_mpa": 550,
      "tensile_strength_min_mpa": 750,
      "elongation_min_pct": 25,
      "hardness_max": "310 BHN / 32 HRC",
      "hardness_hrb_val": 105,
      "modulus_of_elasticity_gpa": 200
    },
    "physical_properties": {
      "density_kg_m3": 7800,
      "thermal_conductivity_w_mk": 15.0,
      "thermal_expansion_coeff_um_m_c": 13.0,
      "electrical_resistivity_uohm_m": 0.8
    },
    "corrosion_properties": {
      "pren": 42.5,
      "cpt_c": 85.0,
      "cct_c": 50.0,
      "general_corrosion_score": 10.0,
      "pitting_resistance_score": 10.0,
      "chloride_suitability": "Highest localized corrosion resistance in hot seawater and aggressive acids (Tungsten + Cu synergy)",
      "scc_resistance": "Immune to chloride SCC",
      "sensitization_resistance": "Outstanding"
    },
    "temperature_capability": {
      "min_service_temp_c": -50,
      "max_continuous_temp_c": 250,
      "intermittent_service_temp_c": 300,
      "scaling_temperature_c": 300
    },
    "manufacturing_properties": {
      "formability_score": 6.0,
      "deep_drawability_ldr": 1.65,
      "erichsen_cupping_mm": 8.5,
      "weldability_score": 8.3,
      "machinability_score": 4.8,
