Repository: Shubhangi-Gupta13/Stainless-Steel-Grade-Recommender

# 🛡️ Jindal Stainless — AI-Powered Stainless Steel Grade Recommender

An explainable, metallurgical decision-support system that recommends the optimal stainless steel grade based on engineering requirements, environmental constraints, and user-defined priority weights.

Adapted from the **Know_Your_Laws-Agentic-AI** architectural reference, this application transforms an Agentic Retrieval-Augmented Generation (RAG) framework into a deterministic, auditable engineering advisor for material selection.

---

File: Stainless-Steel-Grade-Recommender/data/grades_database.json (part 3 of 5)
[
      "recommended_welding": "Weldable with matching super duplex W-bearing filler (AWS ER2594). Low heat input (0.5-1.5 kJ/mm)."
    },
    "commercial": {
      "relative_cost_index": 9.1,
      "cost_band": "High-End Super Duplex",
      "market_availability": "Moderate"
    },
    "typical_applications": [
      "Seawater desalination plants, brine heaters, and subsea pipelines",
      "Offshore oil & gas risers and manifold headers",
      "Sour service wells conforming to NACE MR0175",
      "Flue gas desulfurization (FGD) scrubbers in aggressive chloride environments",
      "Mining extraction autoclave systems and acid leach piping"
    ],
    "limitations": [
      "Magnetic",
      "Restricted to maximum service temperature of 250-300\u00b0C",
      "High alloying cost; requires expert welding procedure specification"
    ],
    "standards": [
      "ASTM A240",
      "UNS S32760",
      "EN 10088",
      "EN 1.4501",
      "NACE MR0175"
    ],
    "source_reference": "Jindal Stainless Datasheet: J32760 - UNS S32760 - EN 1.4501 Super Duplex Stainless Steel, pp. 1-2",
    "confidence": "Verified (JSL Technical Datasheet)",
    "equivalent_aisi": "UNS S32760 (Super Duplex with W)",
    "equivalent_bis": "02Cr25Ni7Mo3.5WCuN (IS 6911)",
    "equivalent_en": "EN 1.4501",
    "equivalent_uns": "UNS S32760",
    "equivalent_jis": "N/A"
  },
  {
    "grade_name": "J-216L",
    "aliases": [
      "JSL 216L",
      "Cr-Ni-Mo-Mn-N Austenitic",
      "Cost-effective 316L Substitute"
    ],
    "family": "Austenitic Cr-Mn-Ni-Mo",
    "microstructure": "Austenitic",
    "magnetic_behavior": "Non-magnetic (very low magnetic permeability even after cold work)",
    "magnetic_permeability_relative": 1.01,
    "composition": {
      "C_max": 0.03,
      "Mn_min": 6.0,
      "Mn_max": 8.0,
      "P_max": 0.06,
      "S_max": 0.015,
      "Si_max": 0.75,
      "Cr_min": 16.0,
      "Cr_max": 18.0,
      "Ni_min": 6.0,
      "Ni_max": 8.0,
      "Mo_min": 1.5,
      "Mo_max": 2.0,
      "Cu_min": 1.5,
      "Cu_max": 2.0,
      "N_min": 0.15,
      "N_max": 0.25,
      "Ti_min": 0.0,
      "Nb_min": 0.0
    },
    "mechanical_properties": {
      "yield_strength_min_mpa": 310,
      "tensile_strength_min_mpa": 520,
      "elongation_min_pct": 40,
      "hardness_max": "100 HRB",
      "hardness_hrb_val": 100,
      "modulus_of_elasticity_gpa": 195
    },
    "physical_properties": {
      "density_kg_m3": 7900,
      "thermal_conductivity_w_mk": 16.0,
      "thermal_expansion_coeff_um_m_c": 16.0,
      "electrical_resistivity_uohm_m": 0.75
    },
    "corrosion_properties": {
      "pren": 25.02,
      "cpt_c": 22.0,
      "cct_c": -2.0,
      "general_corrosion_score": 9.1,
      "pitting_resistance_score": 8.8,
      "chloride_suitability": "Superior to 316L in boiling acids (5% citric, 2% HCl, 65% HNO3) and equal in 3.5% NaCl (MARC 21.57 vs 21.08)",
      "scc_resistance": "Good (Copper + Nitrogen enhances resistance to sulfuric and chloride attack)",
      "sensitization_resistance": "Outstanding"
    },
    "temperature_capability": {
      "min_service_temp_c": -196,
      "max_continuous_temp_c": 800,
      "intermittent_service_temp_c": 850,
      "scaling_temperature_c": 850
    },
    "manufacturing_properties": {
      "formability_score": 8.6,
      "deep_drawability_ldr": 2.0,
      "erichsen_cupping_mm": 12.5,
      "weldability_score": 9.2,
      "machinability_score": 5.8,
      "recommended_welding": "Weldable with conventional 316L electrodes. Good gas tungsten-arc (TIG) and gas metal-arc (MIG) response."
    },
    "commercial": {
      "relative_cost_index": 6.8,
      "cost_band": "Cost-Effective 316L Alternative",
      "market_availability": "High"
    },
    "typical_applications": [
      "Marine exteriors and coastal architectural trims",
      "Chemical processing equipment and sulfuric acid vessels",
      "Food and pharmaceutical processing equipment",
      "Petroleum refining equipment and paper mills",
      "High strength non-magnetic structural components"
    ],
    "limitations": [
      "Requires higher shear & forming power due to 310 MPa yield strength (50% higher than 316L)",
      "Drilling speeds must be lower compared to 316L for equivalent tool life"
    ],
    "standards": [
      "JSL Proprietary Engineered Specification",
      "Conforms to ASTM A240"
    ],
    "source_reference": "Jindal Stainless Datasheet: J216L Austenitic Stainless Steel, pp. 1-3",
    "confidence": "Verified (JSL Technical Datasheet)",
    "equivalent_aisi": "AISI 216L (Modified)",
    "equivalent_bis": "03Cr17Ni7Mn7Mo2N (IS 6911)",
    "equivalent_en": "EN 1.4404 equiv",
    "equivalent_uns": "UNS S21600",
    "equivalent_jis": "N/A"
  },
  {
    "grade_name": "J-204Cu",
    "aliases": [
      "JSL 204Cu",
      "Copper-alloyed 204",
      "Austenitic Cr-Mn-Cu"
    ],
    "family": "Austenitic Cr-Mn",
    "microstructure": "Austenitic",
    "magnetic_behavior": "Non-magnetic in annealed state (mildly magnetic after cold work)",
    "magnetic_permeability_relative": 1.02,
    "composition": {
      "C_max": 0.1,
      "Mn_min": 6.5,
      "Mn_max": 9.0,
      "P_max": 0.06,
      "S_max": 0.01,
      "Si_max": 0.75,
      "Cr_min": 16.0,
      "Cr_max": 17.5,
      "Ni_min": 1.5,
      "Ni_max": 3.5,
      "Cu_min": 2.0,
      "Cu_max": 4.0,
      "N_min": 0.1,
      "N_max": 0.25,
      "Mo_min": 0.0,
      "Mo_max": 0.0,
      "Ti_min": 0.0,
      "Nb_min": 0.0
    },
    "mechanical_properties": {
      "yield_strength_min_mpa": 310,
      "tensile_strength_min_mpa": 620,
      "elongation_min_pct": 40,
      "hardness_max": "100 HRB",
      "hardness_hrb_val": 100,
      "modulus_of_elasticity_gpa": 195
    },
    "physical_properties": {
      "density_kg_m3": 7850,
      "thermal_conductivity_w_mk": 16.0,
      "thermal_expansion_coeff_um_m_c": 17.0,
      "electrical_resistivity_uohm_m": 0.75
    },
    "corrosion_properties": {
      "pren": 18.5,
      "cpt_c": 2.0,
      "cct_c": -5.0,
      "general_corrosion_score": 7.6,
      "pitting_resistance_score": 6.8,
      "chloride_suitability": "Similar to 304 in mild food and atmospheric media; leaching values of Cr & Ni <0.1 ppm in food simulants",
      "scc_resistance": "Superior to 201/304 due to 2-4% Copper addition",
      "sensitization_resistance": "Immune to intergranular corrosion after proper heat treatment (ASTM A262 Practice E not cracked)"
    },
    "temperature_capability": {
      "min_service_temp_c": -40,
      "max_continuous_temp_c": 700,
      "intermittent_service_temp_c": 750,
      "scaling_temperature_c": 750
    },
    "manufacturing_properties": {
      "formability_score": 9.5,
      "deep_drawability_ldr": 2.0,
      "erichsen_cupping_mm": 12.8,
      "weldability_score": 9.0,
      "machinability_score": 6.8,
      "recommended_welding": "Good weldability. Consumables: AWS ER308 / ER308L."
    },
    "commercial": {
      "relative_cost_index": 4.8,
      "cost_band": "Cost-Effective 304 Alternative",
      "market_availability": "Universal (Coils, Plates, Sheets)"
    },
    "typical_applications": [
      "Deep drawn kitchenware, cookware, utensils, and flasks",
      "Domestic and commercial refrigerator outer body panels",
      "Washing machine outer bodies, toasters, and baking ovens",
      "Architectural handrails for staircase, escalators, door/window frames",
      "Automotive hose clamps, safety belt anchors, and bus frames"
    ],
    "limitations": [
      "Not suitable for severe marine immersion or high acid concentrations",
      "Slightly higher work hardening than high-nickel 305"
    ],
    "standards": [
      "JIS G4305 equivalent",
      "JSL Product Standard Range"
    ],
    "source_reference": "Jindal Stainless Datasheet: J204 Cu Austenitic Stainless Steel, pp. 1-3",
    "confidence": "Verified (JSL Technical Datasheet)",
    "equivalent_aisi": "AISI 204Cu",
    "equivalent_bis": "N2 (IS 6911)",
    "equivalent_en": "EN 1.4597 equiv",
    "equivalent_uns": "UNS S20400",
    "equivalent_jis": "SUS 204Cu"
  },
  {
    "grade_name": "J-201",
    "aliases": [
      "AISI 201",
      "UNS S20100",
      "EN 1.4372",
      "SUS 201"
    ],
    "family": "Austenitic Cr-Mn",
    "microstructure": "Austenitic",
    "magnetic_behavior": "Non-magnetic in annealed condition (magnetic after cold work)",
    "magnetic_permeability_relative": 1.02,
    "composition": {
      "C_max": 0.15,
      "Mn_min": 5.5,
      "Mn_max": 7.5,
      "P_max": 0.06,
      "S_max": 0.03,
      "Si_max": 1.0,
      "Cr_min": 16.0,
      "Cr_max": 18.0,
      "Ni_min": 3.5,
      "Ni_max": 5.5,
      "Mo_min": 0.0,
      "Mo_max": 0.0,
      "N_max": 0.25,
      "Cu_max": 0.0,
      "Ti_min": 0.0,
      "Nb_min": 0.0
    },
    "mechanical_properties": {
      "yield_strength_min_mpa": 260,
      "tensile_strength_min_mpa": 515,
      "elongation_min_pct": 40,
      "hardness_max": "95 HRB",
      "hardness_hrb_val": 95,
      "modulus_of_elasticity_gpa": 195
    },
    "physical_properties": {
      "density_kg_m3": 7860,
      "thermal_conductivity_w_mk": 16.0,
      "thermal_expansion_coeff_um_m_c": 16.5,
      "electrical_resistivity_uohm_m": 0.73
    },
    "corrosion_properties": {
      "pren": 17.5,
      "cpt_c": -3.0,
      "cct_c": -8.0,
      "general_corrosion_score": 7.0,
      "pitting_resistance_score": 6.3,
      "chloride_suitability": "Mild atmospheric and indoor environments; comparable to 301",
      "scc_resistance": "Moderate",
      "sensitization_resistance": "Moderate"
    },
    "temperature_capability": {
      "min_service_temp_c": -40,
      "max_continuous_temp_c": 750,
      "intermittent_service_temp_c": 800,
      "scaling_temperature_c": 800
    },
    "manufacturing_properties": {
      "formability_score": 8.0,
      "deep_drawability_ldr": 1.85,
      "erichsen_cupping_mm": 11.5,
      "weldability_score": 8.5,
      "machinability_score": 6.5,
      "recommended_welding": "Weldable with ER308 / ER308L filler wire."
    },
    "commercial": {
      "relative_cost_index": 4.5,
      "cost_band": "Low Cost",
      "market_availability": "Universal"
    },
    "typical_applications": [
      "Railway cars and trailer siding/roofing",
      "Structural members and brackets",
      "Hose clamps, straps, and banding",
      "Decorative architectural trim (indoor)",
      "General fabricated consumer hardware"
    ],
    "limitations": [
      "Prone to staining in outdoor coastal or industrial atmospheres",
      "Work hardens rapidly during forming"
    ],
    "standards": [
      "ASTM A240",
      "EN 10088-2"
    ],
    "source_reference": "Jindal Stainless Datasheet: J201 Austenitic Stainless Steel, pp. 1-2",
    "confidence": "Verified (JSL Technical Datasheet)",
    "equivalent_aisi": "AISI 201",
    "equivalent_bis": "201 (IS 6911)",
    "equivalent_en": "EN 1.4372",
    "equivalent_uns": "UNS S20100",
    "equivalent_jis": "SUS 201"
  },
  {
    "grade_name": "J-202",
    "aliases": [
      "AISI 202",
      "UNS S20200",
      "EN 1.4373",
      "SUS 202"
    ],
    "family": "Austenitic Cr-Mn",
    "microstructure": "Austenitic",
    "magnetic_behavior": "Non-magnetic in annealed condition",
    "magnetic_permeability_relative": 1.02,
    "composition": {
      "C_max": 0.15,
      "Mn_min": 7.5,
      "Mn_max": 10.0,
      "P_max": 0.06,
      "S_max": 0.03,
      "Si_max": 1.0,
      "Cr_min": 17.0,
      "Cr_max": 19.0,
      "Ni_min": 4.0,
      "Ni_max": 6.0,
      "Mo_min": 0.0,
      "Mo_max": 0.0,
      "N_max": 0.25,
      "Cu_max": 0.0,
      "Ti_min": 0.0,
      "Nb_min": 0.0
    },
    "mechanical_properties": {
      "yield_strength_min_mpa": 260,
      "tensile_strength_min_mpa": 620,
      "elongation_min_pct": 40,
      "hardness_max": "241 BHN / 98 HRB",
      "hardness_hrb_val": 98,
      "modulus_of_elasticity_gpa": 195
    },
    "physical_properties": {
      "density_kg_m3": 7860,
      "thermal_conductivity_w_mk": 16.0,
      "thermal_expansion_coeff_um_m_c": 16.5,
      "electrical_resistivity_uohm_m": 0.73
    },
    "corrosion_properties": {
      "pren": 18.0,
      "cpt_c": 0.0,
      "cct_c": -5.0,
      "general_corrosion_score": 7.3,
      "pitting_resistance_score": 6.5,
      "chloride_suitability": "Moderate; comparable to 304 in mildly corrosive indoor/kitchen media",
      "scc_resistance": "Moderate",
      "sensitization_resistance": "Moderate"
    },
    "temperature_capability": {
      "min_service_temp_c": -40,
      "max_continuous_temp_c": 750,
      "intermittent_service_temp_c": 800,
      "scaling_temperature_c": 800
    },
    "manufacturing_properties": {
      "formability_score": 8.2,
      "deep_drawability_ldr": 1.9,
      "erichsen_cupping_mm": 11.8,
      "weldability_score": 8.6,
      "machinability_score": 6.5,
      "recommended_welding": "Weldable with ER308 / ER308L filler."
    },
    "commercial": {
      "relative_cost_index": 5.0,
      "cost_band": "Cost-Effective",
      "market_availability": "Universal"
    },
    "typical_applications": [
      "Cookware and kitchen sinks",
      "Refrigerator trays and wire mesh",
      "Hose clamps, frames, and industrial strapping",
      "Railway rolling stock interior components",
      "Furniture, handrails, and indoor bins"
    ],
    "limitations": [
      "Not recommended for coastal marine exteriors (susceptible to tea-staining)",
      "Higher work hardening rate than 304"
    ],
    "standards": [
      "ASTM A240",
      "EN 10088-2"
    ],
    "source_reference": "Jindal Stainless Datasheet: J202 Austenitic Stainless Steel, p. 1",
    "confidence": "Verified (JSL Technical Datasheet)",
    "equivalent_aisi": "AISI 202",
    "equivalent_bis": "202 (IS 6911)",
    "equivalent_en": "EN 1.4373",
    "equivalent_uns": "UNS S20200",
    "equivalent_jis": "SUS 202"
  },
  {
    "grade_name": "JSL AUS",
    "aliases": [
      "J1",
      "JSL AUS (J1)",
      "Austenitic Cr-Mn-Ni-Cu"
    ],
    "family": "Austenitic Cr-Mn",
    "microstructure": "Austenitic",
    "magnetic_behavior": "Non-magnetic in annealed condition (mildly magnetic after cold work)",
    "magnetic_permeability_relative": 1.02,
    "composition": {
      "C_max": 0.08,
      "Mn_min": 6.0,
      "Mn_max": 8.0,
      "P_max": 0.07,
      "S_max": 0.01,
      "Si_max": 0.75,
      "Cr_min": 16.0,
      "Cr_max": 18.0,
      "Ni_min": 4.0,
      "Ni_max": 6.0,
      "Cu_min": 1.5,
      "Cu_max": 2.0,
      "N_max": 0.1,
      "Mo_min": 0.0,
      "Mo_max": 0.0,
      "Ti_min": 0.0,
      "Nb_min": 0.0
    },
    "mechanical_properties": {
      "yield_strength_min_mpa": 205,
      "tensile_strength_min_mpa": 550,
      "elongation_min_pct": 40,
      "hardness_max": "95 HRB",
      "hardness_hrb_val": 95,
      "modulus_of_elasticity_gpa": 195
    },
    "physical_properties": {
      "density_kg_m3": 7860,
      "thermal_conductivity_w_mk": 16.0,
      "thermal_expansion_coeff_um_m_c": 16.5,
      "electrical_resistivity_uohm_m": 0.73
    },
    "corrosion_properties": {
      "pren": 17.5,
      "cpt_c": 0.0,
      "cct_c": -5.0,
      "general_corrosion_score": 7.4,
      "pitting_resistance_score": 6.6,
      "chloride_suitability": "Comparable to 304 in normal cooking and domestic washing; corrosion resistance superior to AISI 430",
      "scc_resistance": "Good (Copper addition reduces stress corrosion cracking propensity)",
      "sensitization_resistance": "Moderate"
    },
    "temperature_capability": {
      "min_service_temp_c": -40,
      "max_continuous_temp_c": 750,
      "intermittent_service_temp_c": 800,
      "scaling_temperature_c": 800
    },
    "manufacturing_properties": {
      "formability_score": 9.2,
      "deep_drawability_ldr": 2.05,
      "erichsen_cupping_mm": 13.0,
      "weldability_score": 9.0,
      "machinability_score": 6.6,
      "recommended_welding": "Easily weldable. Same techniques as 300 series using ER308 filler."
    },
    "commercial": {
      "relative_cost_index": 5.1,
      "cost_band": "Cost-Effective",
      "market_availability": "Universal"
    },
    "typical_applications": [
      "Deep-drawing utensils and cookware",
      "Milk cans, water filters, and domestic water tanks",
      "Automotive trim, wheel caps, wiper arms, and auto accessories",
      "Ordnance components and food industry vessels"
    ],
    "limitations": [
      "Not suitable for marine or heavily polluted chemical atmospheres",
      "Lower pitting potential than Mo-bearing grades"
    ],
    "standards": [
      "JSL Proprietary Grade",
      "BIS Designation N3"
    ],
    "source_reference": "Jindal Stainless Datasheet: JSL AUS Austenitic Stainless Steel, pp. 1-3",
    "confidence": "Verified (JSL Technical Datasheet)",
    "equivalent_aisi": "AISI 200 Series J1",
    "equivalent_bis": "N3 (IS 6911)",
    "equivalent_en": "EN 1.4372 mod",
    "equivalent_uns": "UNS S20100 equiv",
    "equivalent_jis": "N/A"
  },
  {
    "grade_name": "J-4",
    "aliases": [
      "JSL J4",
      "Austenitic Cr-Mn High Strength"
    ],
    "family": "Austenitic Cr-Mn",
    "microstructure": "Austenitic",
    "magnetic_behavior": "Non-magnetic in annealed condition (lightly magnetic after cold work)",
    "magnetic_permeability_relative": 1.02,
    "composition": {
      "C_max": 0.1,
      "Mn_min": 8.5,
      "Mn_max": 10.0,
      "P_max": 0.08,
      "S_max": 0.01,
      "Si_max": 0.75,
      "Cr_min": 15.0,
      "Cr_max": 16.0,
      "Ni_min": 1.0,
      "Ni_max": 2.0,
      "Cu_min": 1.5,
      "Cu_max": 2.0,
      "N_max": 0.2,
      "Mo_min": 0.0,
      "Mo_max": 0.0,
      "Ti_min": 0.0,
      "Nb_min": 0.0
    },
    "mechanical_properties": {
      "yield_strength_min_mpa": 325,
      "tensile_strength_min_mpa": 650,
      "elongation_min_pct": 40,
      "hardness_max": "100 HRB",
      "hardness_hrb_val": 100,
      "modulus_of_elasticity_gpa": 195
    },
    "physical_properties": {
      "density_kg_m3": 7850,
      "thermal_conductivity_w_mk": 16.0,
      "thermal_expansion_coeff_um_m_c": 16.5,
      "electrical_resistivity_uohm_m": 0.73
    },
    "corrosion_properties": {
      "pren": 16.5,
      "cpt_c": -5.0,
      "cct_c": -10.0,
      "general_corrosion_score": 6.8,
      "pitting_resistance_score": 6.0,
      "chloride_suitability": "Mild indoor and domestic applications",
      "scc_resistance": "Moderate (enhanced by copper)",
      "sensitization_resistance": "Moderate"
    },
    "temperature_capability": {
      "min_service_temp_c": -40,
      "max_continuous_temp_c": 700,
      "intermittent_service_temp_c": 750,
      "scaling_temperature_c": 750
    },
    "manufacturing_properties": {
      "formability_score": 8.7,
      "deep_drawability_ldr": 1.7,
      "erichsen_cupping_mm": 11.5,
      "weldability_score": 8.5,
      "machinability_score": 6.5,
      "recommended_welding": "Weldable with ER308 filler."
    },
    "commercial": {
      "relative_cost_index": 4.2,
      "cost_band": "Economical / Budget",
      "market_availability": "Universal"
    },
    "typical_applications": [
      "Deep drawn kitchen equipment, bowls, and serving utensils",
      "Furniture, dustbins, and bins",
      "Coal bucket and wear plate liners/hoppers",
      "Window channel spacers",
      "Structural consumer fabrications"
    ],
    "limitations": [
      "Low chromium (15-16%) means lower atmospheric pitting resistance outdoors",
      "LDR of 1.7 is lower than 304 (2.1), requiring careful tooling for severe drawing"
    ],
    "standards": [
      "JSL Proprietary Grade",
      "BIS Designation N1"
    ],
    "source_reference": "Jindal Stainless Datasheet: J4 Austenitic Stainless Steel, pp. 1-2",
    "confidence": "Verified (JSL Technical Datasheet)",
    "equivalent_aisi": "AISI 200 Series J4",
    "equivalent_bis": "N1 (IS 6911)",
    "equivalent_en": "EN 1.4372 mod",
    "equivalent_uns": "UNS S20100 equiv",
    "equivalent_jis": "N/A"
  },
  {
    "grade_name": "J4-16Cr",
    "aliases": [
      "JSL J4-16Cr",
      "Higher Chromium J4"
    ],
    "family": "Austenitic Cr-Mn",
    "microstructure": "Austenitic",
    "magnetic_behavior": "Non-magnetic",
    "magnetic_permeability_relative": 1.02,
    "composition": {
      "C_max": 0.1,
      "Mn_min": 9.0,
      "Mn_max": 10.5,
      "P_max": 0.08,
      "S_max": 0.01,
      "Si_max": 0.75,
      "Cr_min": 16.0,
      "Cr_max": 17.0,
      "Ni_min": 1.0,
      "Ni_max": 2.0,
      "Cu_min": 1.5,
      "Cu_max": 2.0,
      "N_min": 0.1,
      "N_max": 0.25,
      "Mo_min": 0.0,
      "Mo_max": 0.0,
      "Ti_min": 0.0,
      "Nb_min": 0.0
    },
    "mechanical_properties": {
      "yield_strength_min_mpa": 325,
      "tensile_strength_min_mpa": 650,
      "elongation_min_pct": 40,
      "hardness_max": "100 HRB",
      "hardness_hrb_val": 100,
      "modulus_of_elasticity_gpa": 195
    },
    "physical_properties": {
      "density_kg_m3": 7850,
      "thermal_conductivity_w_mk": 16.0,
      "thermal_expansion_coeff_um_m_c": 16.5,
      "electrical_resistivity_uohm_m": 0.73
    },
    "corrosion_properties": {
      "pren": 17.8,
      "cpt_c": -2.0,
      "cct_c": -7.0,
      "general_corrosion_score": 7.2,
      "pitting_resistance_score": 6.4,
      "chloride_suitability": "Higher corrosion resistance than J4; comparable to 304 in ASTM A262 Practice E",
      "scc_resistance": "Moderate (Copper added)",
      "sensitization_resistance": "Step structure in ASTM A262 Practice A"
    },
    "temperature_capability": {
      "min_service_temp_c": -40,
      "max_continuous_temp_c": 700,
      "intermittent_service_temp_c": 750,
      "scaling_temperature_c": 750
    },
    "manufacturing_properties": {
      "formability_score": 8.7,
      "deep_drawability_ldr": 1.7,
      "erichsen_cupping_mm": 11.5,
      "weldability_score": 8.6,
      "machinability_score": 6.5,
      "recommended_welding": "Weldable with ER308 filler."
    },
    "commercial": {
      "relative_cost_index": 4.4,
      "cost_band": "Economical / Budget",
      "market_availability": "Universal"
    },
    "typical_applications": [
      "Wet sliding mixing tanks",
      "Cookware and serving bowls",
      "Structural frames for trailers, buses, and rail cars",
      "Deep drawn kitchen equipment",
      "Window channel spacers and furniture"
    ],
    "limitations": [
      "Lower drawability than 304 (LDR 1.7 vs 2.1)",
      "Not intended for severe chemical or marine service"
    ],
    "standards": [
      "JSL Proprietary Grade"
    ],
    "source_reference": "Jindal Stainless Datasheet: J4-16Cr Austenitic Stainless Steel, pp. 1-2",
    "confidence": "Verified (JSL Technical Datasheet)",
    "equivalent_aisi": "AISI 200 Series J4 (16Cr)",
    "equivalent_bis": "N1 (16Cr) (IS 6911)",
    "equivalent_en": "EN 1.4372 mod",
    "equivalent_uns": "UNS S20100 equiv",
    "equivalent_jis": "N/A"
  },
  {
    "grade_name": "JSL U DD",
    "aliases": [
      "JSL Ultra Deep Draw",
      "Cr-Mn Ultra Deep Drawing Grade"
    ],
    "family": "Austenitic Cr-Mn",
    "microstructure": "Austenitic",
    "magnetic_behavior": "Non-magnetic",
    "magnetic_permeability_relative": 1.02,
    "composition": {
      "C_max": 0.15,
      "Mn_min": 9.75,
      "Mn_max": 11.0,
      "P_max": 0.1,
      "S_max": 0.015,
      "Si_max": 0.75,
      "Cr_min": 14.75,
      "Cr_max": 16.25,
      "Ni_min": 0.5,
      "Ni_max": 0.8,
      "Cu_min": 1.75,
      "Cu_max": 2.5,
      "N_max": 0.2,
      "Mo_min": 0.0,
      "Mo_max": 0.0,
      "Ti_min": 0.0,
      "Nb_min": 0.0
    },
    "mechanical_properties": {
      "yield_strength_min_mpa": 350,
      "tensile_strength_min_mpa": 700,
      "elongation_min_pct": 40,
      "hardness_max": "100 HRB",
      "hardness_hrb_val": 100,
      "modulus_of_elasticity_gpa": 195
    },
    "physical_properties": {
      "density_kg_m3": 7850,
      "thermal_conductivity_w_mk": 16.0,
      "thermal_expansion_coeff_um_m_c": 16.5,
      "electrical_resistivity_uohm_m": 0.73
    },
    "corrosion_properties": {
      "pren": 16.0,
      "cpt_c": -5.0,
      "cct_c": -10.0,
      "general_corrosion_score": 6.5,
      "pitting_resistance_score": 5.8,
      "chloride_suitability": "Mild indoor and domestic chemical environments",
      "scc_resistance": "Moderate (Copper reduces work hardening and enhances ductility)",
      "sensitization_resistance": "Moderate"
    },
    "temperature_capability": {
      "min_service_temp_c": -20,
      "max_continuous_temp_c": 650,
      "intermittent_service_temp_c": 700,
      "scaling_temperature_c": 700
    },
    "manufacturing_properties": {
      "formability_score": 9.5,
      "deep_drawability_ldr": 2.15,
      "erichsen_cupping_mm": 13.5,
      "weldability_score": 8.5,
      "machinability_score": 6.4,
      "recommended_welding": "Weldable with ER308 filler."
    },
    "commercial": {
      "relative_cost_index": 3.9,
      "cost_band": "Lowest Cost Austenitic",
      "market_availability": "Universal"
    },
    "typical_applications": [
      "Deep drawn utensils up to 10 inches deep",
      "Medium and deep drawn spun utensils",
      "Consumer cookware vessels and bowls",
      "Structural consumer stampings"
    ],
    "limitations": [
      "Low nickel (0.5-0.8%) and moderate chromium (15%) restrict use to non-saline indoor environments",
      "Higher yield strength requires adequate press tonnage"
    ],
    "standards": [
      "JSL Proprietary Grade",
      "BIS Designation N1"
    ],
    "source_reference": "Jindal Stainless Datasheet: JSL U DD Austenitic Stainless Steel, p. 1",
    "confidence": "Verified (JSL Technical Datasheet)",
    "equivalent_aisi": "AISI 200 Series Ultra Deep Draw",
    "equivalent_bis": "N1 (IS 6911)",
    "equivalent_en": "EN 1.4372 mod",
    "equivalent_uns": "UNS S20100 equiv",
    "equivalent_jis": "N/A"
  },
  {
    "grade_name": "J-409L",
    "aliases": [
      "UNS S40910",
      "AISI 409",
      "EN 1.4512",
      "Stabilized Ferritic 409L"
    ],
    "family": "Ferritic Stainless Steel",
    "microstructure": "Ferritic",
    "magnetic_behavior": "Ferromagnetic (Magnetic in all conditions)",
    "magnetic_permeability_relative": 65.0,
    "composition": {
      "C_max": 0.03,
      "Mn_max": 1.0,
      "P_max": 0.04,
      "S_max": 0.02,
      "Si_max": 1.0,
      "Cr_min": 10.5,
      "Cr_max": 11.7,
      "Ni_max": 0.5,
      "Ti_min": 0.18,
      "Ti_max": 0.5,
      "N_max": 0.03,
      "Mo_min": 0.0,
      "Mo_max": 0.0,
      "Cu_max": 0.0,
      "Nb_min": 0.0
    },
    "mechanical_properties": {
      "yield_strength_min_mpa": 170,
      "tensile_strength_min_mpa": 380,
      "elongation_min_pct": 20,
      "hardness_max": "88 HRB",
      "hardness_hrb_val": 88,
      "modulus_of_elasticity_gpa": 200
    },
    "physical_properties": {
      "density_kg_m3": 7800,
      "thermal_conductivity_w_mk": 25.4,
      "thermal_expansion_coeff_um_m_c": 11.2,
      "electrical_resistivity_uohm_m": 0.59
    },
    "corrosion_properties": {
      "pren": 11.0,
      "cpt_c": -15.0,
      "cct_c": -20.0,
      "general_corrosion_score": 5.5,
      "pitting_resistance_score": 4.5,
      "chloride_suitability": "Atmospheric corrosion resistance is 250x that of mild steel; automotive exhaust condensates",
      "scc_resistance": "Immune to chloride SCC (Ferritic structure resists SCC)",
      "sensitization_resistance": "High (Titanium stabilization prevents intergranular corrosion)"
    },
    "temperature_capability": {
      "min_service_temp_c": -10,
      "max_continuous_temp_c": 750,
      "intermittent_service_temp_c": 800,
      "scaling_temperature_c": 800
    },
    "manufacturing_properties": {
      "formability_score": 7.8,
      "deep_drawability_ldr": 1.8,
      "erichsen_cupping_mm": 10.0,
      "weldability_score": 8.5,
      "machinability_score": 7.2,
      "recommended_welding": "Easily welded without filler in automotive tubing. When filler required, AWS ER309 / 409Cb is recommended."
    },
    "commercial": {
      "relative_cost_index": 3.5,
      "cost_band": "Economical / Budget",
      "market_availability": "Universal"
    },
    "typical_applications": [
      "Automotive exhaust systems: Manifolds, front pipes, catalytic converter shells, mufflers",
      "Brick kiln atmospheres and combustion ducting",
      "Silencers and agricultural equipment",
      "Culverts and conveyor frames requiring low lifecycle maintenance"
    ],
    "limitations": [
      "Forms a light surface rust film/discoloration in outdoor environments; not for decorative unpainted trim",
      "Low impact toughness at sub-zero temperatures (DBTT ~0\u00b0C)"
    ],
    "standards": [
      "ASTM A240",
      "UNS S40910",
      "EN 10088-2"
    ],
    "source_reference": "Jindal Stainless Datasheet: J409L Stabilized Ferritic Stainless Steel, pp. 1-2",
    "confidence": "Verified (JSL Technical Datasheet)",
    "equivalent_aisi": "AISI 409 / 409L",
    "equivalent_bis": "02Cr12Ti (IS 6911)",
    "equivalent_en": "EN 1.4512",
    "equivalent_uns": "UNS S40910",
    "equivalent_jis": "SUH 409L"
  },
  {
    "grade_name": "J-409Ni",
    "aliases": [
      "UNS S40975",
      "Stabilized Ferritic with Nickel"
    ],
    "family": "Ferritic Stainless Steel",
    "microstructure": "Ferritic",
    "magnetic_behavior": "Ferromagnetic",
    "magnetic_permeability_relative": 65.0,
    "composition": {
      "C_max": 0.03,
      "Mn_max": 1.0,
      "P_max": 0.04,
      "S_max": 0.03,
      "Si_max": 1.0,
      "Cr_min": 10.5,
      "Cr_max": 11.7,
      "Ni_min": 0.5,
      "Ni_max": 1.0,
      "Ti_min": 0.18,
      "Ti_max": 0.75,
      "N_max": 0.03,
      "Mo_min": 0.0,
      "Mo_max": 0.0,
      "Cu_max": 0.0,
      "Nb_min": 0.0
    },
    "mechanical_properties": {
      "yield_strength_min_mpa": 275,
      "tensile_strength_min_mpa": 415,
      "elongation_min_pct": 20,
      "hardness_max": "92 HRB",
      "hardness_hrb_val": 92,
      "modulus_of_elasticity_gpa": 200
    },
    "physical_properties": {
      "density_kg_m3": 7800,
      "thermal_conductivity_w_mk": 25.4,
      "thermal_expansion_coeff_um_m_c": 11.2,
      "electrical_resistivity_uohm_m": 0.59
    },
    "corrosion_properties": {
      "pren": 11.2,
      "cpt_c": -12.0,
      "cct_c": -18.0,
      "general_corrosion_score": 5.8,
      "pitting_resistance_score": 4.8,
      "chloride_suitability": "250x greater corrosion resistance than mild steel; excellent abrasion-corrosion synergy",
      "scc_resistance": "Immune to chloride SCC",
      "sensitization_resistance": "High (Ti-stabilized)"
    },
    "temperature_capability": {
      "min_service_temp_c": -20,
      "max_continuous_temp_c": 750,
      "intermittent_service_temp_c": 800,
      "scaling_temperature_c": 800
    },
    "manufacturing_properties": {
      "formability_score": 7.2,
      "deep_drawability_ldr": 1.75,
      "erichsen_cupping_mm": 9.5,
      "weldability_score": 8.6,
      "machinability_score": 7.0,
      "recommended_welding": "Weldable by conventional methods. AWS ER309 recommended."
    },
    "commercial": {
      "relative_cost_index": 3.8,
      "cost_band": "Economical / Budget",
      "market_availability": "Moderate to High"
    },
    "typical_applications": [
      "Bulk wet materials handling, coal chutes, and mining screens",
      "Vehicle frame and chassis (low weight design options)",
      "Rail car hoppers, bunkers, troughs, and dump truck liners",
      "Chimneys, industrial ducting, and electrical enclosures",
      "Walkways, industrial stairs, and structural railings"
    ],
    "limitations": [
      "Not decorative without paint/coating",
      "Forming should be limited to moderate roll forming and blanking"
    ],
    "standards": [
      "ASTM A240",
      "UNS S40975"
    ],
    "source_reference": "Jindal Stainless Datasheet: J409Ni Stabilized Ferritic Stainless Steel With Nickel, pp. 1-2",
    "confidence": "Verified (JSL Technical Datasheet)",
    "equivalent_aisi": "AISI 409Ni",
    "equivalent_bis": "02Cr12NiTi (IS 6911)",
    "equivalent_en": "EN 1.4003 equiv",
    "equivalent_uns": "UNS S40975",
    "equivalent_jis": "N/A"
  },
  {
    "grade_name": "EN 1.4003",
    "aliases": [
      "UNS S40977",
      "UNS S41003",
      "3CR12 Type",
      "Utility Ferritic Stainless Steel"
    ],
    "family": "Ferritic Stainless Steel",
    "microstructure": "Utility Ferritic / Dual Phase",
    "magnetic_behavior": "Ferromagnetic",
    "magnetic_permeability_relative": 65.0,
    "composition": {
      "C_max": 0.03,
      "Mn_max": 1.5,
      "P_max": 0.04,
      "S_max": 0.015,
      "Si_max": 1.0,
      "Cr_min": 10.5,
      "Cr_max": 12.5,
      "Ni_min": 0.3,
      "Ni_max": 1.0,
      "N_max": 0.03,
      "Mo_min": 0.0,
      "Mo_max": 0.0,
      "Cu_max": 0.0,
      "Ti_min": 0.0,
      "Nb_min": 0.0
    },
    "mechanical_properties": {
      "yield_strength_min_mpa": 280,
      "tensile_strength_min_mpa": 450,
      "elongation_min_pct": 20,
      "hardness_max": "88 HRB / 180 HB",
      "hardness_hrb_val": 88,
      "modulus_of_elasticity_gpa": 220
    },
    "physical_properties": {
      "density_kg_m3": 7700,
      "thermal_conductivity_w_mk": 25.0,
      "thermal_expansion_coeff_um_m_c": 10.4,
      "electrical_resistivity_uohm_m": 0.6
    },
    "corrosion_properties": {
      "pren": 11.5,
      "cpt_c": -10.0,
      "cct_c": -15.0,
      "general_corrosion_score": 6.0,
      "pitting_resistance_score": 5.0,
      "chloride_suitability": "Corrosion rate as low as 0.0015-0.003 mm/yr in moderate marine environments (250x mild steel life)",
      "scc_resistance": "Immune to chloride stress corrosion cracking",
      "sensitization_resistance": "High (fine-grained microstructure prevents HAZ grain growth)"
    },
    "temperature_capability": {
      "min_service_temp_c": -20,
      "max_continuous_temp_c": 650,
      "intermittent_service_temp_c": 740,
      "scaling_temperature_c": 740
    },
    "manufacturing_properties": {
      "formability_score": 7.5,
      "deep_drawability_ldr": 1.8,
      "erichsen_cupping_mm": 9.8,
      "weldability_score": 9.0,
      "machinability_score": 7.0,
      "recommended_welding": "Pre-qualified by AS 1554.6. Filler wire grade 309, 309L, 309Mo, or 316L. Weldable up to 30mm thickness."
    },
    "commercial": {
      "relative_cost_index": 3.9,
      "cost_band": "Economical Structural Steel Alternative",
      "market_availability": "Universal (Coils, Sheets, Strips, Plates up to 60mm)"
    },
    "typical_applications": [
      "Bulk wet materials handling and mining chutes",
      "Rail freight wagons and coal transport hoppers",
      "Bus and truck frames/chassis and sweeper vehicles",
      "Industrial walkway gratings, stairs, and structural columns",
      "Chimneys, ducting, tanks, and wastewater enclosures"
    ],
    "limitations": [
      "Tends to form a superficial cosmetic brown oxide in humid/aggressive air (paint needed for aesthetic architecture)",
      "If under continuous stress, maximum temperature should be limited to 450\u00b0C"
    ],
    "standards": [
      "EN 10088-2",
      "EN 1.4003",
      "ASTM A240",
      "UNS S40977",
      "UNS S41003"
    ],
    "source_reference": "Jindal Stainless Datasheet: EN 1.4003 Ferritic Stainless Steel, pp. 1-3",
    "confidence": "Verified (JSL Technical Datasheet)",
    "equivalent_aisi": "UNS S40977 / S41003 (3CR12)",
    "equivalent_bis": "03Cr12Ni (IS 6911)",
    "equivalent_en": "EN 1.4003",
    "equivalent_uns": "UNS S40977",
    "equivalent_jis": "N/A"
  },
  {
    "grade_name": "J-430",
    "aliases": [
      "AISI 430",
      "UNS S43000",
      "EN 1.4016",
      "SUS 430"
    ],
    "family": "Ferritic Stainless Steel",
    "microstructure": "Ferritic",
    "magnetic_behavior": "Ferromagnetic (Magnetic in all conditions)",
    "magnetic_permeability_relative": 60.0,
    "composition": {
      "C_max": 0.12,
      "Mn_max": 1.0,
      "P_max": 0.04,
      "S_max": 0.03,
      "Si_max": 1.0,
      "Cr_min": 16.0,
      "Cr_max": 18.0,
      "Ni_max": 0.75,
      "Mo_min": 0.0,
      "Mo_max": 0.0,
      "Cu_max": 0.0,
      "N_max": 0.0,
      "Ti_min": 0.0,
      "Nb_min": 0.0
    },
    "mechanical_properties": {
      "yield_strength_min_mpa": 205,
      "tensile_strength_min_mpa": 450,
      "elongation_min_pct": 22,
      "hardness_max": "89 HRB",
      "hardness_hrb_val": 89,
      "modulus_of_elasticity_gpa": 200
    },
    "physical_properties": {
      "density_kg_m3": 7700,
      "thermal_conductivity_w_mk": 25.9,
      "thermal_expansion_coeff_um_m_c": 10.3,
      "electrical_resistivity_uohm_m": 0.6
    },
    "corrosion_properties": {
      "pren": 16.5,
      "cpt_c": 5.0,
      "cct_c": -5.0,
      "general_corrosion_score": 7.0,
      "pitting_resistance_score": 6.2,
      "chloride_suitability": "Good in indoor and mildly corrosive atmospheres, nitric acid, organic food acids",
      "scc_resistance": "Outstanding (Ferritic structure resists chloride SCC where 304 might fail)",
      "sensitization_resistance": "Moderate (un-stabilized; HAZ can suffer loss of ductility if not annealed)"
    },
    "temperature_capability": {
      "min_service_temp_c": 0,
      "max_continuous_temp_c": 740,
      "intermittent_service_temp_c": 875,
      "scaling_temperature_c": 875
    },
    "manufacturing_properties": {
      "formability_score": 8.0,
      "deep_drawability_ldr": 1.9,
      "erichsen_cupping_mm": 10.5,
      "weldability_score": 7.2,
      "machinability_score": 7.5,
      "recommended_welding": "Weldable with 308L or 309L wire. Annealing restores HAZ ductility if needed."
    },
    "commercial": {
      "relative_cost_index": 4.6,
      "cost_band": "Cost-Effective (Nickel-Free)",
      "market_availability": "Universal"
    },
    "typical_applications": [
      "Dishwashers, washing machines, refrigerators, sinks",
      "Architectural trims and decorative panels",
      "Coin minting (J430Mint)",
      "Automotive trims and fasteners",
      "Range hoods and domestic cooker linings"
    ],
    "limitations": [
      "Magnetic",
      "Lower pitting resistance in salt spray compared to austenitic 304 or stabilized 436L/444",
      "Susceptible to 475\u00b0C embrittlement; DBTT occurs near room temperature in heavy sections"
    ],
    "standards": [
      "ASTM A240",
      "UNS S43000",
      "EN 10088-2"
    ],
    "source_reference": "Jindal Stainless Datasheet: J430 Ferritic Stainless Steel, pp. 1-2",
    "confidence": "Verified (JSL Technical Datasheet)",
    "equivalent_aisi": "AISI 430",
    "equivalent_bis": "05Cr17 (IS 6911)",
    "equivalent_en": "EN 1.4016",
    "equivalent_uns": "UNS S43000",
    "equivalent_jis": "SUS 430"
  },
  {
    "grade_name": "J-436L",
    "aliases": [
      "UNS S43600",
      "JIS SUS 436L",
      "Molybdenum-Stabilized Ferritic 436L"
    ],
    "family": "Ferritic Stainless Steel",
    "microstructure": "Ferritic",
    "magnetic_behavior": "Ferromagnetic",
    "magnetic_permeability_relative": 60.0,
    "composition": {
      "C_max": 0.025,
      "Mn_max": 1.0,
      "P_max": 0.04,
      "S_max": 0.03,
      "Si_max": 1.0,
      "Cr_min": 16.0,
      "Cr_max": 19.0,
      "Mo_min": 0.75,
      "Mo_max": 1.5,
      "Ti_min": 0.15,
      "Ti_max": 0.75,
      "Nb_min": 0.2,
      "Nb_max": 0.8,
      "N_max": 0.025,
      "Ni_max": 0.5,
      "Cu_max": 0.0
    },
    "mechanical_properties": {
      "yield_strength_min_mpa": 240,
      "tensile_strength_min_mpa": 450,
      "elongation_min_pct": 22,
      "hardness_max": "89 HRB",
      "hardness_hrb_val": 89,
      "modulus_of_elasticity_gpa": 200
    },
    "physical_properties": {
      "density_kg_m3": 7800,
      "thermal_conductivity_w_mk": 24.2,
      "thermal_expansion_coeff_um_m_c": 11.5,
      "electrical_resistivity_uohm_m": 0.6
    },
    "corrosion_properties": {
      "pren": 19.5,
      "cpt_c": 22.0,
      "cct_c": 2.0,
