Repository: Shubhangi-Gupta13/Stainless-Steel-Grade-Recommender

# 🛡️ Jindal Stainless — AI-Powered Stainless Steel Grade Recommender

An explainable, metallurgical decision-support system that recommends the optimal stainless steel grade based on engineering requirements, environmental constraints, and user-defined priority weights.

Adapted from the **Know_Your_Laws-Agentic-AI** architectural reference, this application transforms an Agentic Retrieval-Augmented Generation (RAG) framework into a deterministic, auditable engineering advisor for material selection.

---

File: Stainless-Steel-Grade-Recommender/data/grades_database.json (part 4 of 5)
[
      "general_corrosion_score": 8.4,
      "pitting_resistance_score": 8.6,
      "chloride_suitability": "Critical pitting potential 499 mV (superior to 304's 403 mV in 1000ppm chloride)",
      "scc_resistance": "Outstanding (Ferritic structure resists chloride SCC)",
      "sensitization_resistance": "Outstanding (Dual stabilized with Nb and Ti)"
    },
    "temperature_capability": {
      "min_service_temp_c": -10,
      "max_continuous_temp_c": 850,
      "intermittent_service_temp_c": 900,
      "scaling_temperature_c": 900
    },
    "manufacturing_properties": {
      "formability_score": 8.4,
      "deep_drawability_ldr": 1.95,
      "erichsen_cupping_mm": 11.2,
      "weldability_score": 8.8,
      "machinability_score": 7.0,
      "recommended_welding": "High performance drawability in weld zone. Weldable with AWS ER309L or ER430Nb."
    },
    "commercial": {
      "relative_cost_index": 5.8,
      "cost_band": "Moderate",
      "market_availability": "Moderate"
    },
    "typical_applications": [
      "Visible automotive exhaust: Central & rear mufflers, tailpipes",
      "Solar water heater tanks and collectors",
      "Outdoor communication shelters",
      "Architectural trims and outdoor panels"
    ],
    "limitations": [
      "Magnetic",
      "Lower toughness at cryogenic temperatures"
    ],
    "standards": [
      "ASTM A240",
      "UNS S43600",
      "JIS G4305 SUS 436L"
    ],
    "source_reference": "Jindal Stainless Datasheet: J436L Stabilized Ferritic Stainless Steel, pp. 1-3",
    "confidence": "Verified (JSL Technical Datasheet)",
    "equivalent_aisi": "AISI 436L",
    "equivalent_bis": "02Cr18Mo1TiNb (IS 6911)",
    "equivalent_en": "EN 1.4526",
    "equivalent_uns": "UNS S43600",
    "equivalent_jis": "SUS 436L"
  },
  {
    "grade_name": "J-439",
    "aliases": [
      "UNS S43932",
      "ASTM 439",
      "Titanium-Stabilized 18% Cr Ferritic"
    ],
    "family": "Ferritic Stainless Steel",
    "microstructure": "Ferritic",
    "magnetic_behavior": "Ferromagnetic",
    "magnetic_permeability_relative": 60.0,
    "composition": {
      "C_max": 0.03,
      "Mn_max": 1.0,
      "P_max": 0.04,
      "S_max": 0.03,
      "Si_max": 1.0,
      "Cr_min": 17.0,
      "Cr_max": 19.0,
      "Ni_max": 0.5,
      "Ti_min": 0.25,
      "Ti_max": 0.75,
      "Al_max": 0.15,
      "N_max": 0.03,
      "Mo_min": 0.0,
      "Mo_max": 0.0,
      "Cu_max": 0.0,
      "Nb_min": 0.0
    },
    "mechanical_properties": {
      "yield_strength_min_mpa": 205,
      "tensile_strength_min_mpa": 415,
      "elongation_min_pct": 22,
      "hardness_max": "89 HRB",
      "hardness_hrb_val": 89,
      "modulus_of_elasticity_gpa": 220
    },
    "physical_properties": {
      "density_kg_m3": 7700,
      "thermal_conductivity_w_mk": 25.4,
      "thermal_expansion_coeff_um_m_c": 10.4,
      "electrical_resistivity_uohm_m": 0.6
    },
    "corrosion_properties": {
      "pren": 18.0,
      "cpt_c": 18.0,
      "cct_c": 0.0,
      "general_corrosion_score": 7.8,
      "pitting_resistance_score": 7.5,
      "chloride_suitability": "Immune to chloride SCC in hot water where 304 fails prematurely; pitting potential 370 mV",
      "scc_resistance": "Outstanding (210+ hrs in boiling 42% MgCl2 without cracking)",
      "sensitization_resistance": "Outstanding (Ti-stabilization prevents intergranular attack in as-welded state)"
    },
    "temperature_capability": {
      "min_service_temp_c": -10,
      "max_continuous_temp_c": 850,
      "intermittent_service_temp_c": 950,
      "scaling_temperature_c": 950
    },
    "manufacturing_properties": {
      "formability_score": 8.3,
      "deep_drawability_ldr": 1.95,
      "erichsen_cupping_mm": 11.2,
      "weldability_score": 8.8,
      "machinability_score": 7.2,
      "recommended_welding": "Excellent ductility and IGC resistance in as-welded condition."
    },
    "commercial": {
      "relative_cost_index": 5.1,
      "cost_band": "Cost-Effective",
      "market_availability": "High"
    },
    "typical_applications": [
      "Automotive exhaust: Manifolds, central mufflers, catalytic converters up to 950\u00b0C",
      "Direct fired hot water tanks and heat exchangers",
      "Electrical appliance: Washing machine drums",
      "Sugar industry juice heaters and evaporator tubes"
    ],
    "limitations": [
      "Magnetic",
      "Not suitable for reducing inorganic acids (e.g. HCl, H2SO4)"
    ],
    "standards": [
      "ASTM A240",
      "UNS S43932"
    ],
    "source_reference": "Jindal Stainless Datasheet: J439 Stabilized Ferritic Stainless Steel, pp. 1-3",
    "confidence": "Verified (JSL Technical Datasheet)",
    "equivalent_aisi": "AISI 439",
    "equivalent_bis": "02Cr18Ti (IS 6911)",
    "equivalent_en": "EN 1.4510",
    "equivalent_uns": "UNS S43932",
    "equivalent_jis": "SUS 430LX"
  },
  {
    "grade_name": "J-441",
    "aliases": [
      "UNS S43940",
      "EN 1.4509",
      "Dual-Stabilized Ferritic 441"
    ],
    "family": "Ferritic Stainless Steel",
    "microstructure": "Ferritic",
    "magnetic_behavior": "Ferromagnetic",
    "magnetic_permeability_relative": 60.0,
    "composition": {
      "C_max": 0.03,
      "Mn_max": 1.0,
      "P_max": 0.04,
      "S_max": 0.015,
      "Si_max": 1.0,
      "Cr_min": 17.5,
      "Cr_max": 18.5,
      "Ti_min": 0.1,
      "Ti_max": 0.6,
      "Nb_min": 0.3,
      "Nb_max": 0.8,
      "N_max": 0.03,
      "Ni_max": 0.5,
      "Mo_min": 0.0,
      "Mo_max": 0.0,
      "Cu_max": 0.0
    },
    "mechanical_properties": {
      "yield_strength_min_mpa": 250,
      "tensile_strength_min_mpa": 430,
      "elongation_min_pct": 18,
      "hardness_max": "88 HRB",
      "hardness_hrb_val": 88,
      "modulus_of_elasticity_gpa": 220
    },
    "physical_properties": {
      "density_kg_m3": 7700,
      "thermal_conductivity_w_mk": 26.0,
      "thermal_expansion_coeff_um_m_c": 10.0,
      "electrical_resistivity_uohm_m": 0.6
    },
    "corrosion_properties": {
      "pren": 18.2,
      "cpt_c": 18.0,
      "cct_c": 0.0,
      "general_corrosion_score": 7.9,
      "pitting_resistance_score": 7.5,
      "chloride_suitability": "500 hrs salt spray (ASTM B117) with zero surface attack (equal to 304)",
      "scc_resistance": "Outstanding (225+ hrs in boiling 42% MgCl2, 500+ hrs in 26% NaCl without cracking)",
      "sensitization_resistance": "Outstanding (Dual stabilization Nb + Ti prevents chromium carbide precipitation)"
    },
    "temperature_capability": {
      "min_service_temp_c": -10,
      "max_continuous_temp_c": 920,
      "intermittent_service_temp_c": 980,
      "scaling_temperature_c": 980
    },
    "manufacturing_properties": {
      "formability_score": 8.0,
      "deep_drawability_ldr": 1.9,
      "erichsen_cupping_mm": 10.8,
      "weldability_score": 9.0,
      "machinability_score": 7.2,
      "recommended_welding": "Excellent weldability. Retains fine equiaxed grain structure and strength in HAZ."
    },
    "commercial": {
      "relative_cost_index": 5.3,
      "cost_band": "Cost-Effective",
      "market_availability": "High"
    },
    "typical_applications": [
      "Automotive exhaust manifolds, front pipes, and catalytic converters up to 980\u00b0C",
      "Solar hot water tanks, solar collectors, and solar panel frames",
      "Heat exchanger tubes and boiler flues",
      "Elevator panels and catering counters"
    ],
    "limitations": [
      "Magnetic",
      "Elongation (18%) is lower than austenitics (40%)"
    ],
    "standards": [
      "ASTM A240",
      "UNS S43940",
      "EN 10088-2",
      "EN 1.4509"
    ],
    "source_reference": "Jindal Stainless Datasheet: J441 Stabilized Ferritic Stainless Steel, pp. 1-2",
    "confidence": "Verified (JSL Technical Datasheet)",
    "equivalent_aisi": "AISI 441",
    "equivalent_bis": "02Cr18TiNb (IS 6911)",
    "equivalent_en": "EN 1.4509",
    "equivalent_uns": "UNS S43940",
    "equivalent_jis": "SUS 430J1L"
  },
  {
    "grade_name": "J-444",
    "aliases": [
      "UNS S44400",
      "EN 1.4521",
      "Dual-Stabilized Mo-Ferritic 444"
    ],
    "family": "Ferritic Stainless Steel",
    "microstructure": "Ferritic",
    "magnetic_behavior": "Ferromagnetic",
    "magnetic_permeability_relative": 55.0,
    "composition": {
      "C_max": 0.025,
      "Mn_max": 1.0,
      "P_max": 0.04,
      "S_max": 0.03,
      "Si_max": 1.0,
      "Cr_min": 17.5,
      "Cr_max": 19.5,
      "Mo_min": 1.75,
      "Mo_max": 2.5,
      "Ti_min": 0.2,
      "Ti_max": 0.8,
      "Nb_min": 0.2,
      "Nb_max": 0.8,
      "N_max": 0.035,
      "Ni_max": 1.0,
      "Cu_max": 0.0
    },
    "mechanical_properties": {
      "yield_strength_min_mpa": 275,
      "tensile_strength_min_mpa": 415,
      "elongation_min_pct": 20,
      "hardness_max": "96 HRB",
      "hardness_hrb_val": 96,
      "modulus_of_elasticity_gpa": 200
    },
    "physical_properties": {
      "density_kg_m3": 7750,
      "thermal_conductivity_w_mk": 26.8,
      "thermal_expansion_coeff_um_m_c": 10.8,
      "electrical_resistivity_uohm_m": 0.57
    },
    "corrosion_properties": {
      "pren": 24.5,
      "cpt_c": 28.0,
      "cct_c": 5.0,
      "general_corrosion_score": 9.2,
      "pitting_resistance_score": 9.0,
      "chloride_suitability": "Exceptional pitting & crevice resistance; superior to 316 in chloride SCC (500+ hrs boiling 42% MgCl2 with NO failure)",
      "scc_resistance": "Immune (Resistant 500 hrs in boiling 42% MgCl2 and 26% NaCl)",
      "sensitization_resistance": "Outstanding (Dual stabilized with Ti and Nb)"
    },
    "temperature_capability": {
      "min_service_temp_c": -20,
      "max_continuous_temp_c": 700,
      "intermittent_service_temp_c": 800,
      "scaling_temperature_c": 800
    },
    "manufacturing_properties": {
      "formability_score": 8.0,
      "deep_drawability_ldr": 1.85,
      "erichsen_cupping_mm": 10.5,
      "weldability_score": 8.8,
      "machinability_score": 7.2,
      "recommended_welding": "Weldable with AWS ER316L or matching 444 filler. Dual stabilization prevents martensite formation in HAZ."
    },
    "commercial": {
      "relative_cost_index": 6.9,
      "cost_band": "Moderate",
      "market_availability": "Moderate to High"
    },
    "typical_applications": [
      "Hot-water tanks, boilers, and solar water storage",
      "Heat exchanger tubing handling chloride waters",
      "Brewery and wine-making equipment",
      "Food processing equipment dealing with hot organic acids and salt",
      "Alternative to 316L for hot water SCC environments"
    ],
    "limitations": [
      "Magnetic",
      "Lower impact toughness at cryogenic temperatures (-20\u00b0C and below)"
    ],
    "standards": [
      "ASTM A240",
      "UNS S44400",
      "EN 10088-2",
      "EN 1.4521"
    ],
    "source_reference": "Jindal Stainless Datasheet: J444 Dual-Stabilized Ferritic Stainless Steel, pp. 1-3",
    "confidence": "Verified (JSL Technical Datasheet)",
    "equivalent_aisi": "AISI 444",
    "equivalent_bis": "02Cr18Mo2TiNb (IS 6911)",
    "equivalent_en": "EN 1.4521",
    "equivalent_uns": "UNS S44400",
    "equivalent_jis": "SUS 444"
  },
  {
    "grade_name": "J-445",
    "aliases": [
      "UNS S44500",
      "JIS SUS 445J1",
      "High-Cr Ferritic 445"
    ],
    "family": "Ferritic Stainless Steel",
    "microstructure": "Ferritic",
    "magnetic_behavior": "Ferromagnetic",
    "magnetic_permeability_relative": 60.0,
    "composition": {
      "C_max": 0.02,
      "Mn_max": 1.0,
      "P_max": 0.04,
      "S_max": 0.012,
      "Si_max": 1.0,
      "Cr_min": 19.0,
      "Cr_max": 21.0,
      "Ni_max": 0.6,
      "Cu_min": 0.3,
      "Cu_max": 0.6,
      "Nb_min": 0.3,
      "Nb_max": 0.8,
      "N_max": 0.03,
      "Mo_min": 0.0,
      "Mo_max": 0.0,
      "Ti_min": 0.0
    },
    "mechanical_properties": {
      "yield_strength_min_mpa": 205,
      "tensile_strength_min_mpa": 427,
      "elongation_min_pct": 22,
      "hardness_max": "83 HRB",
      "hardness_hrb_val": 83,
      "modulus_of_elasticity_gpa": 200
    },
    "physical_properties": {
      "density_kg_m3": 7700,
      "thermal_conductivity_w_mk": 25.8,
      "thermal_expansion_coeff_um_m_c": 11.8,
      "electrical_resistivity_uohm_m": 0.7
    },
    "corrosion_properties": {
      "pren": 19.5,
      "cpt_c": 20.0,
      "cct_c": 0.0,
      "general_corrosion_score": 8.3,
      "pitting_resistance_score": 8.0,
      "chloride_suitability": "Pitting potential 330 mV vs SCE in 3.5% NaCl; equivalent corrosion resistance to SUS304 (500 hrs salt spray no rust)",
      "scc_resistance": "Immune to chloride SCC",
      "sensitization_resistance": "Outstanding (Nb-stabilized)"
    },
    "temperature_capability": {
      "min_service_temp_c": -10,
      "max_continuous_temp_c": 800,
      "intermittent_service_temp_c": 850,
      "scaling_temperature_c": 850
    },
    "manufacturing_properties": {
      "formability_score": 8.2,
      "deep_drawability_ldr": 1.9,
      "erichsen_cupping_mm": 11.0,
      "weldability_score": 8.8,
      "machinability_score": 7.2,
      "recommended_welding": "Weldable with ER309L or ER430Nb."
    },
    "commercial": {
      "relative_cost_index": 5.4,
      "cost_band": "Cost-Effective 304 Alternative",
      "market_availability": "Moderate"
    },
    "typical_applications": [
      "White goods: Dishwashers, washing machine tubs, microwave ovens, rice cookers",
      "Hot water tanks and tubing, heat exchangers, and solar collector panels",
      "Food handling equipment, sinks, and architectural panels",
      "Automotive exhaust catalytic converters"
    ],
    "limitations": [
      "Magnetic",
      "Cannot be strengthened by heat treatment"
    ],
    "standards": [
      "ASTM A240",
      "UNS S44500",
      "JIS G4305"
    ],
    "source_reference": "Jindal Stainless Datasheet: J445 Stabilized Ferritic Stainless Steel, pp. 1-2",
    "confidence": "Verified (JSL Technical Datasheet)",
    "equivalent_aisi": "AISI 445",
    "equivalent_bis": "02Cr20CuNb (IS 6911)",
    "equivalent_en": "EN 1.4610 equiv",
    "equivalent_uns": "UNS S44500",
    "equivalent_jis": "SUS 445J1"
  },
  {
    "grade_name": "J-410",
    "aliases": [
      "AISI 410",
      "UNS S41000",
      "EN 1.4006",
      "SUS 410"
    ],
    "family": "Martensitic Stainless Steel",
    "microstructure": "Martensitic (Hardenable)",
    "magnetic_behavior": "Ferromagnetic (Strongly magnetic)",
    "magnetic_permeability_relative": 75.0,
    "composition": {
      "C_min": 0.08,
      "C_max": 0.15,
      "Mn_max": 1.0,
      "P_max": 0.04,
      "S_max": 0.03,
      "Si_max": 1.0,
      "Cr_min": 11.5,
      "Cr_max": 13.5,
      "Ni_max": 0.75,
      "Mo_min": 0.0,
      "Mo_max": 0.0,
      "Cu_max": 0.0,
      "N_max": 0.0,
      "Ti_min": 0.0,
      "Nb_min": 0.0
    },
    "mechanical_properties": {
      "yield_strength_min_mpa": 205,
      "tensile_strength_min_mpa": 450,
      "elongation_min_pct": 20,
      "hardness_max": "96 HRB (Annealed) / up to 45 HRC (Hardened)",
      "hardness_hrb_val": 96,
      "modulus_of_elasticity_gpa": 200
    },
    "physical_properties": {
      "density_kg_m3": 7750,
      "thermal_conductivity_w_mk": 24.9,
      "thermal_expansion_coeff_um_m_c": 11.0,
      "electrical_resistivity_uohm_m": 0.57
    },
    "corrosion_properties": {
      "pren": 12.0,
      "cpt_c": -10.0,
      "cct_c": -15.0,
      "general_corrosion_score": 5.8,
      "pitting_resistance_score": 4.8,
      "chloride_suitability": "Moderate in mild atmospheres, steam, and fresh water (surface must be passivated)",
      "scc_resistance": "Moderate (tempered condition)",
      "sensitization_resistance": "Requires hardening and tempering for best corrosion resistance"
    },
    "temperature_capability": {
      "min_service_temp_c": 0,
      "max_continuous_temp_c": 650,
      "intermittent_service_temp_c": 700,
      "scaling_temperature_c": 650
    },
    "manufacturing_properties": {
      "formability_score": 6.5,
      "deep_drawability_ldr": 1.65,
      "erichsen_cupping_mm": 9.0,
      "weldability_score": 6.0,
      "machinability_score": 8.0,
      "recommended_welding": "Requires preheating to 200-260\u00b0C and post-weld annealing/tempering to prevent cracking."
    },
    "commercial": {
      "relative_cost_index": 3.9,
      "cost_band": "Economical / Budget",
      "market_availability": "High"
    },
    "typical_applications": [
      "Cutlery, knives, and kitchen shears",
      "Pump shafts, valve trim, bushings, and seats",
      "High strength industrial fasteners and turbine blades",
      "Petroleum fractionating towers and hardware up to 650\u00b0C"
    ],
    "limitations": [
      "Magnetic",
      "Poor weldability compared to austenitic/ferritic grades (air hardens; requires pre/post-weld heat treatment)",
      "Limited corrosion resistance in marine and acidic environments"
    ],
    "standards": [
      "ASTM A240",
      "UNS S41000",
      "EN 10088-2"
    ],
    "source_reference": "Jindal Stainless Datasheet: J410 Martensitic Stainless Steel, p. 1",
    "confidence": "Verified (JSL Technical Datasheet)",
    "equivalent_aisi": "AISI 410",
    "equivalent_bis": "12Cr13 / 15Cr13 (IS 6911)",
    "equivalent_en": "EN 1.4006",
    "equivalent_uns": "UNS S41000",
    "equivalent_jis": "SUS 410"
  },
  {
    "grade_name": "J-415",
    "aliases": [
      "UNS S41500",
      "EN 1.4313",
      "High Toughness Martensitic"
    ],
    "family": "Martensitic Stainless Steel",
    "microstructure": "Martensitic (Ni-Mo alloyed)",
    "magnetic_behavior": "Ferromagnetic",
    "magnetic_permeability_relative": 70.0,
    "composition": {
      "C_max": 0.05,
      "Mn_min": 0.5,
      "Mn_max": 1.0,
      "P_max": 0.03,
      "S_max": 0.03,
      "Si_max": 0.6,
      "Cr_min": 11.5,
      "Cr_max": 14.0,
      "Ni_min": 3.5,
      "Ni_max": 5.5,
      "Mo_min": 0.5,
      "Mo_max": 1.0,
      "Cu_max": 0.0,
      "N_max": 0.0,
      "Ti_min": 0.0,
      "Nb_min": 0.0
    },
    "mechanical_properties": {
      "yield_strength_min_mpa": 620,
      "tensile_strength_min_mpa": 795,
      "elongation_min_pct": 15,
      "hardness_max": "302 BHN / 32 HRC",
      "hardness_hrb_val": 105,
      "modulus_of_elasticity_gpa": 200
    },
    "physical_properties": {
      "density_kg_m3": 7750,
      "thermal_conductivity_w_mk": 25.0,
      "thermal_expansion_coeff_um_m_c": 10.5,
      "electrical_resistivity_uohm_m": 0.6
    },
    "corrosion_properties": {
      "pren": 15.0,
      "cpt_c": 5.0,
      "cct_c": -5.0,
      "general_corrosion_score": 7.2,
      "pitting_resistance_score": 6.8,
      "chloride_suitability": "Good resistance to mild acids, alkalis, and moderate chlorine concentrations",
      "scc_resistance": "Good (low carbon and 4% Ni provide high resistance to sulfide SCC in oilfield service)",
      "sensitization_resistance": "High"
    },
    "temperature_capability": {
      "min_service_temp_c": -40,
      "max_continuous_temp_c": 550,
      "intermittent_service_temp_c": 600,
      "scaling_temperature_c": 600
    },
    "manufacturing_properties": {
      "formability_score": 5.0,
      "deep_drawability_ldr": 1.5,
      "erichsen_cupping_mm": 7.5,
      "weldability_score": 7.5,
      "machinability_score": 6.5,
      "recommended_welding": "Much better weldability than standard 410/420 due to low C (<0.05%). AWS ER410NiMo filler."
    },
    "commercial": {
      "relative_cost_index": 6.2,
      "cost_band": "Moderate-High (Ni-Mo alloyed)",
      "market_availability": "Moderate"
    },
    "typical_applications": [
      "Hydroelectric turbine runners and Pelton wheels",
      "Heavy engineering pump impellers and compressor valves",
      "Offshore oil & gas choke valves and flowlines",
      "High strength pressure piping under cavitation and erosion"
    ],
    "limitations": [
      "Magnetic",
      "Requires post-weld tempering at ~600\u00b0C for optimal impact toughness"
    ],
    "standards": [
      "ASTM A240",
      "UNS S41500",
      "EN 1.4313",
      "NACE MR0175"
    ],
    "source_reference": "Jindal Stainless Datasheet: J415 Martensitic Stainless Steel, p. 1",
    "confidence": "Verified (JSL Technical Datasheet)",
    "equivalent_aisi": "UNS S41500 (CA6NM)",
    "equivalent_bis": "05Cr13Ni4Mo (IS 6911)",
    "equivalent_en": "EN 1.4313",
    "equivalent_uns": "UNS S41500",
    "equivalent_jis": "SUS 415"
  },
  {
    "grade_name": "J-420J2",
    "aliases": [
      "JIS SUS 420J2",
      "AISI 420",
      "EN 1.4028",
      "Hardenable Cutlery Stainless"
    ],
    "family": "Martensitic Stainless Steel",
    "microstructure": "Martensitic (High Hardness)",
    "magnetic_behavior": "Ferromagnetic",
    "magnetic_permeability_relative": 75.0,
    "composition": {
      "C_min": 0.26,
      "C_max": 0.4,
      "Mn_max": 1.0,
      "P_max": 0.04,
      "S_max": 0.03,
      "Si_max": 1.0,
      "Cr_min": 12.0,
      "Cr_max": 14.0,
      "Ni_max": 0.6,
      "Mo_min": 0.0,
      "Mo_max": 0.0,
      "Cu_max": 0.0,
      "N_max": 0.0,
      "Ti_min": 0.0,
      "Nb_min": 0.0
    },
    "mechanical_properties": {
      "yield_strength_min_mpa": 225,
      "tensile_strength_min_mpa": 540,
      "elongation_min_pct": 18,
      "hardness_max": "99 HRB (Annealed) / 50-54 HRC (Hardened & Tempered)",
      "hardness_hrb_val": 99,
      "modulus_of_elasticity_gpa": 200
    },
    "physical_properties": {
      "density_kg_m3": 7750,
      "thermal_conductivity_w_mk": 24.9,
      "thermal_expansion_coeff_um_m_c": 11.0,
      "electrical_resistivity_uohm_m": 0.55
    },
    "corrosion_properties": {
      "pren": 13.0,
      "cpt_c": -5.0,
      "cct_c": -10.0,
      "general_corrosion_score": 6.2,
      "pitting_resistance_score": 5.2,
      "chloride_suitability": "Moderate in atmosphere, fresh water, fruit juices (best in hardened and tempered state)",
      "scc_resistance": "Moderate",
      "sensitization_resistance": "High hardness after quench and temper"
    },
    "temperature_capability": {
      "min_service_temp_c": 0,
      "max_continuous_temp_c": 500,
      "intermittent_service_temp_c": 550,
      "scaling_temperature_c": 550
    },
    "manufacturing_properties": {
      "formability_score": 5.2,
      "deep_drawability_ldr": 1.5,
      "erichsen_cupping_mm": 7.8,
      "weldability_score": 4.5,
      "machinability_score": 8.5,
      "recommended_welding": "Generally not recommended for welded structures. Preheat 250\u00b0C and immediate post-weld temper required."
    },
    "commercial": {
      "relative_cost_index": 4.1,
      "cost_band": "Economical / Budget",
      "market_availability": "Universal"
    },
    "typical_applications": [
      "Cutlery, chef knives, dive knives, and surgical scissors",
      "Pump valves, bushings, and shafts",
      "Screwdrivers, dental instruments, and hand tools",
      "Brake discs for two-wheelers and industrial wear plates"
    ],
    "limitations": [
      "Magnetic",
      "Poor weldability; susceptible to hydrogen-induced cold cracking if not carefully heat-treated",
      "Low corrosion resistance in marine or hot chlorinated water"
    ],
    "standards": [
      "JIS G4305",
      "ASTM A240 equivalent",
      "EN 10088-2"
    ],
    "source_reference": "Jindal Stainless Datasheet: J420J1/J420J2 Martensitic Stainless Steel, pp. 1-2",
    "confidence": "Verified (JSL Technical Datasheet)",
    "equivalent_aisi": "AISI 420 (High C)",
    "equivalent_bis": "30Cr13 (IS 6911)",
    "equivalent_en": "EN 1.4028",
    "equivalent_uns": "UNS S42000",
    "equivalent_jis": "SUS 420J2"
  },
  {
    "grade_name": "EN 1.4116",
    "aliases": [
      "X50CrMoV15",
      "German Cutlery Steel",
      "Professional Knife Stainless"
    ],
    "family": "Martensitic Stainless Steel",
    "microstructure": "Martensitic (Mo-V alloyed)",
    "magnetic_behavior": "Ferromagnetic",
    "magnetic_permeability_relative": 75.0,
    "composition": {
      "C_min": 0.45,
      "C_max": 0.55,
      "Mn_max": 1.0,
      "P_max": 0.04,
      "S_max": 0.015,
      "Si_max": 1.0,
      "Cr_min": 14.0,
      "Cr_max": 15.0,
      "Mo_min": 0.5,
      "Mo_max": 0.8,
      "V_min": 0.1,
      "V_max": 0.2,
      "Ni_max": 0.0,
      "Cu_max": 0.0,
      "N_max": 0.0,
      "Ti_min": 0.0,
      "Nb_min": 0.0
    },
    "mechanical_properties": {
      "yield_strength_min_mpa": 350,
      "tensile_strength_min_mpa": 850,
      "elongation_min_pct": 12,
      "hardness_max": "100 HRB (Annealed) / 55-57 HRC (Hardened)",
      "hardness_hrb_val": 100,
      "modulus_of_elasticity_gpa": 200
    },
    "physical_properties": {
      "density_kg_m3": 7700,
      "thermal_conductivity_w_mk": 25.0,
      "thermal_expansion_coeff_um_m_c": 10.5,
      "electrical_resistivity_uohm_m": 0.6
    },
    "corrosion_properties": {
      "pren": 16.5,
      "cpt_c": 8.0,
      "cct_c": -2.0,
      "general_corrosion_score": 7.0,
      "pitting_resistance_score": 6.8,
      "chloride_suitability": "Good corrosion resistance in food acids and domestic washing due to 14.5% Cr + Mo",
      "scc_resistance": "Moderate (Hardened state)",
      "sensitization_resistance": "High edge retention and wear resistance"
    },
    "temperature_capability": {
      "min_service_temp_c": -10,
      "max_continuous_temp_c": 450,
      "intermittent_service_temp_c": 500,
      "scaling_temperature_c": 500
    },
    "manufacturing_properties": {
      "formability_score": 4.5,
      "deep_drawability_ldr": 1.4,
      "erichsen_cupping_mm": 6.5,
      "weldability_score": 4.0,
      "machinability_score": 8.0,
      "recommended_welding": "Not recommended for welding. High carbon causes hard brittle martensitic HAZ."
    },
    "commercial": {
      "relative_cost_index": 5.5,
      "cost_band": "Moderate",
      "market_availability": "Universal in Cutlery / Blade Sectors"
    },
    "typical_applications": [
      "Professional kitchen knives, chef knives, and butcher cutlery",
      "Surgical cutting instruments and scissors",
      "Industrial food processing blades and slicers",
      "High-wear valve components and pump impellers"
    ],
    "limitations": [
      "Magnetic",
      "Poor weldability and low cold formability",
      "Requires controlled vacuum/protective atmosphere heat treatment for hardness"
    ],
    "standards": [
      "EN 10088-2",
      "DIN 1.4116",
      "ISO 7153-1"
    ],
    "source_reference": "Jindal Stainless Datasheet: EN 1.4116 Martensitic Stainless Steel, p. 1",
    "confidence": "Verified (JSL Technical Datasheet)",
    "equivalent_aisi": "AISI 420MoV / X50CrMoV15",
    "equivalent_bis": "50Cr15MoV (IS 6911)",
    "equivalent_en": "EN 1.4116",
    "equivalent_uns": "UNS S42000 equiv",
    "equivalent_jis": "SUS 420J2 mod"
  },
  {
    "grade_name": "J-410DB",
    "aliases": [
      "JSL 410DB",
      "Disc Brake Martensitic Stainless Steel"
    ],
    "family": "Martensitic Stainless Steel",
    "microstructure": "Martensitic",
    "magnetic_behavior": "Ferromagnetic",
    "magnetic_permeability_relative": 75.0,
    "composition": {
      "C_max": 0.09,
      "Mn_min": 1.0,
      "Mn_max": 2.5,
      "P_max": 0.04,
      "S_max": 0.03,
      "Si_max": 0.5,
      "Cr_min": 10.0,
      "Cr_max": 14.5,
      "Ni_max": 0.6,
      "N_max": 0.03,
      "Mo_min": 0.0,
      "Mo_max": 0.0,
      "Cu_max": 0.0,
      "Ti_min": 0.0,
      "Nb_min": 0.0
    },
    "mechanical_properties": {
      "yield_strength_min_mpa": 205,
      "tensile_strength_min_mpa": 410,
      "elongation_min_pct": 20,
      "hardness_max": "75-88 HRB",
      "hardness_hrb_val": 88,
      "modulus_of_elasticity_gpa": 200
    },
    "physical_properties": {
      "density_kg_m3": 7750,
      "thermal_conductivity_w_mk": 25.0,
      "thermal_expansion_coeff_um_m_c": 11.0,
      "electrical_resistivity_uohm_m": 0.58
    },
    "corrosion_properties": {
      "pren": 11.5,
      "cpt_c": -10.0,
      "cct_c": -15.0,
      "general_corrosion_score": 5.9,
      "pitting_resistance_score": 4.9,
      "chloride_suitability": "Moderate; optimized for brake rotor wet/dry road spray friction",
      "scc_resistance": "Moderate to Good",
      "sensitization_resistance": "High friction and abrasion resistance"
    },
    "temperature_capability": {
      "min_service_temp_c": -10,
      "max_continuous_temp_c": 600,
      "intermittent_service_temp_c": 650,
      "scaling_temperature_c": 650
    },
    "manufacturing_properties": {
      "formability_score": 6.8,
      "deep_drawability_ldr": 1.6,
      "erichsen_cupping_mm": 8.8,
      "weldability_score": 6.8,
      "machinability_score": 8.0,
      "recommended_welding": "Laser cut and machined into brake discs; moderate weldability."
    },
    "commercial": {
      "relative_cost_index": 3.8,
      "cost_band": "Economical / Budget",
      "market_availability": "High"
    },
    "typical_applications": [
      "Disc brake rotors for two-wheelers (motorcycles, scooters)",
      "Disc brake rotors for four-wheelers and automotive vehicles",
      "Heavy duty brake rotors and wear plates"
    ],
    "limitations": [
      "Magnetic",
      "Formulated specifically for wear and brake rotor properties rather than extreme chemical corrosion"
    ],
    "standards": [
      "JSL Customer Specs for Disc Brake Applications"
    ],
    "source_reference": "Jindal Stainless Datasheet: J410DB Martensitic Stainless Steel, p. 1",
    "confidence": "Verified (JSL Technical Datasheet)",
    "equivalent_aisi": "AISI 410 (Disc Brake Spec)",
    "equivalent_bis": "10Cr13DB (IS 6911)",
    "equivalent_en": "EN 1.4006 mod",
    "equivalent_uns": "UNS S41000",
    "equivalent_jis": "SUS 410"
  },
  {
    "grade_name": "J-301",
    "aliases": [
      "AISI 301",
      "UNS S30100",
      "EN 1.4310",
      "SUS 301"
    ],
    "family": "Austenitic Cr-Ni",
    "microstructure": "Austenitic (High Work Hardening)",
    "magnetic_behavior": "Non-magnetic in annealed state (moderately magnetic after cold work)",
    "magnetic_permeability_relative": 1.05,
    "composition": {
      "C_max": 0.15,
      "Mn_max": 2.0,
      "P_max": 0.045,
      "S_max": 0.03,
      "Si_max": 1.0,
      "Cr_min": 16.0,
      "Cr_max": 18.0,
      "Ni_min": 6.0,
      "Ni_max": 8.0,
      "Mo_min": 0.0,
      "Mo_max": 0.0,
      "N_max": 0.1,
      "Cu_max": 0.0,
      "Ti_min": 0.0,
      "Nb_min": 0.0
    },
    "mechanical_properties": {
      "yield_strength_min_mpa": 205,
      "tensile_strength_min_mpa": 515,
      "elongation_min_pct": 40,
      "hardness_max": "95 HRB",
      "hardness_hrb_val": 95,
      "modulus_of_elasticity_gpa": 193
    },
    "physical_properties": {
      "density_kg_m3": 7910,
      "thermal_conductivity_w_mk": 16.3,
      "thermal_expansion_coeff_um_m_c": 16.9,
      "electrical_resistivity_uohm_m": 0.72
    },
    "corrosion_properties": {
      "pren": 17.5,
      "cpt_c": 0.0,
      "cct_c": -5.0,
      "general_corrosion_score": 7.3,
      "pitting_resistance_score": 6.5,
      "chloride_suitability": "Mild corrosion environment; almost equivalent to 304 in atmospheric exposure",
      "scc_resistance": "Moderate",
      "sensitization_resistance": "Moderate"
    },
    "temperature_capability": {
      "min_service_temp_c": -196,
      "max_continuous_temp_c": 750,
      "intermittent_service_temp_c": 800,
      "scaling_temperature_c": 800
    },
    "manufacturing_properties": {
      "formability_score": 8.8,
      "deep_drawability_ldr": 1.95,
      "erichsen_cupping_mm": 12.0,
      "weldability_score": 8.8,
      "machinability_score": 6.5,
      "recommended_welding": "Weldable with ER308 filler."
    },
    "commercial": {
      "relative_cost_index": 5.5,
      "cost_band": "Cost-Effective",
      "market_availability": "High"
    },
    "typical_applications": [
      "Transportation cars, railway/metro coaches, subway cars",
      "Trailer bodies and aircraft structural parts",
      "Electrical equipment, endless conveyor belts",
      "Architectural structural members"
    ],
    "limitations": [
      "Rapid work hardening requires powerful press tools",
      "Becomes magnetic when cold worked"
    ],
    "standards": [
      "ASTM A240",
      "EN 10088-2"
    ],
    "source_reference": "Jindal Stainless Datasheet: J301/J301L/J301LN Austenitic Stainless Steel, pp. 1-2",
    "confidence": "Verified (JSL Technical Datasheet)",
    "equivalent_aisi": "AISI 301",
    "equivalent_bis": "07Cr17Ni7 (IS 6911)",
    "equivalent_en": "EN 1.4310",
    "equivalent_uns": "UNS S30100",
    "equivalent_jis": "SUS 301"
  },
  {
    "grade_name": "J-301L",
    "aliases": [
      "AISI 301L",
      "UNS S30103",
      "EN 1.4318 (low C)",
      "SUS 301L"
    ],
    "family": "Austenitic Cr-Ni",
    "microstructure": "Austenitic (Low Carbon)",
    "magnetic_behavior": "Non-magnetic in annealed condition",
    "magnetic_permeability_relative": 1.03,
    "composition": {
      "C_max": 0.03,
      "Mn_max": 2.0,
      "P_max": 0.045,
      "S_max": 0.03,
      "Si_max": 1.0,
      "Cr_min": 16.0,
      "Cr_max": 18.0,
      "Ni_min": 6.0,
      "Ni_max": 8.0,
      "Mo_min": 0.0,
      "Mo_max": 0.0,
      "N_max": 0.2,
      "Cu_max": 0.0,
      "Ti_min": 0.0,
      "Nb_min": 0.0
    },
    "mechanical_properties": {
      "yield_strength_min_mpa": 220,
      "tensile_strength_min_mpa": 550,
      "elongation_min_pct": 45,
      "hardness_max": "100 HRB (Annealed) / 690 MPa YS (1/2 Hard)",
      "hardness_hrb_val": 100,
      "modulus_of_elasticity_gpa": 193
    },
    "physical_properties": {
      "density_kg_m3": 7910,
      "thermal_conductivity_w_mk": 16.3,
      "thermal_expansion_coeff_um_m_c": 16.9,
      "electrical_resistivity_uohm_m": 0.72
    },
    "corrosion_properties": {
      "pren": 18.5,
      "cpt_c": 5.0,
      "cct_c": -3.0,
      "general_corrosion_score": 7.6,
      "pitting_resistance_score": 6.8,
      "chloride_suitability": "Resists intergranular corrosion after welding",
      "scc_resistance": "Moderate",
      "sensitization_resistance": "Excellent (Low carbon prevents carbide precipitation during welding)"
    },
    "temperature_capability": {
      "min_service_temp_c": -196,
      "max_continuous_temp_c": 750,
      "intermittent_service_temp_c": 800,
      "scaling_temperature_c": 800
    },
    "manufacturing_properties": {
      "formability_score": 9.0,
      "deep_drawability_ldr": 2.0,
      "erichsen_cupping_mm": 12.5,
      "weldability_score": 9.5,
      "machinability_score": 6.5,
      "recommended_welding": "Excellent weldability without need for post-weld annealing. Filler: ER308L."
    },
    "commercial": {
      "relative_cost_index": 5.7,
      "cost_band": "Cost-Effective",
      "market_availability": "High"
    },
    "typical_applications": [
      "Railway coaches and wagons",
      "Fixtures for construction purposes",
      "Springs, automotive gaskets, endless belts",
      "High-strength structural members"
    ],
    "limitations": [
      "Lower corrosion resistance than 316 in marine splash zones"
    ],
    "standards": [
      "ASTM A240",
      "EN 10088-2"
    ],
    "source_reference": "Jindal Stainless Datasheet: J301/J301L/J301LN Austenitic Stainless Steel, pp. 1-2",
    "confidence": "Verified (JSL Technical Datasheet)",
    "equivalent_aisi": "AISI 301L",
    "equivalent_bis": "03Cr17Ni7 (IS 6911)",
    "equivalent_en": "EN 1.4318",
    "equivalent_uns": "UNS S30103",
    "equivalent_jis": "SUS 301L"
  },
  {
    "grade_name": "J-301LN",
    "aliases": [
      "AISI 301LN",
      "UNS S30153",
      "EN 1.4318"
    ],
    "family": "Austenitic Cr-Ni",
    "microstructure": "Austenitic (Nitrogen-Strengthened)",
    "magnetic_behavior": "Non-magnetic in annealed condition",
    "magnetic_permeability_relative": 1.02,
    "composition": {
      "C_max": 0.03,
      "Mn_max": 2.0,
      "P_max": 0.045,
      "S_max": 0.03,
      "Si_max": 1.0,
      "Cr_min": 16.0,
      "Cr_max": 18.0,
      "Ni_min": 6.0,
      "Ni_max": 8.0,
      "N_min": 0.07,
      "N_max": 0.2,
      "Mo_min": 0.0,
      "Mo_max": 0.0,
      "Cu_max": 0.0,
      "Ti_min": 0.0,
      "Nb_min": 0.0
    },
    "mechanical_properties": {
      "yield_strength_min_mpa": 240,
      "tensile_strength_min_mpa": 550,
      "elongation_min_pct": 45,
      "hardness_max": "100 HRB",
      "hardness_hrb_val": 100,
      "modulus_of_elasticity_gpa": 193
    },
    "physical_properties": {
      "density_kg_m3": 7910,
      "thermal_conductivity_w_mk": 16.3,
      "thermal_expansion_coeff_um_m_c": 16.9,
      "electrical_resistivity_uohm_m": 0.72
    },
    "corrosion_properties": {
      "pren": 19.5,
      "cpt_c": 8.0,
      "cct_c": 0.0,
      "general_corrosion_score": 7.8,
      "pitting_resistance_score": 7.2,
      "chloride_suitability": "Good in urban and mild industrial environments; high strength with nitrogen",
      "scc_resistance": "Moderate to Good",
      "sensitization_resistance": "Excellent"
    },
    "temperature_capability": {
      "min_service_temp_c": -196,
      "max_continuous_temp_c": 750,
      "intermittent_service_temp_c": 800,
      "scaling_temperature_c": 800
    },
    "manufacturing_properties": {
      "formability_score": 8.9,
      "deep_drawability_ldr": 2.0,
      "erichsen_cupping_mm": 12.3,
      "weldability_score": 9.4,
      "machinability_score": 6.2,
      "recommended_welding": "Weldable with ER308L filler."
    },
    "commercial": {
      "relative_cost_index": 6.0,
      "cost_band": "Moderate",
      "market_availability": "High"
    },
    "typical_applications": [
      "Train bodies, side frames, and roofs",
      "Liquefied gas storage vessels",
      "Chassis of railway rolling stock and heavy trailers",
      "Coal handling and transport equipment"
    ],
    "limitations": [
      "Requires higher forming energy than lower-strength 304"
    ],
    "standards": [
      "ASTM A240",
      "EN 10088-2"
    ],
    "source_reference": "Jindal Stainless Datasheet: J301/J301L/J301LN Austenitic Stainless Steel, pp. 1-2",
    "confidence": "Verified (JSL Technical Datasheet)",
    "equivalent_aisi": "AISI 301LN",
    "equivalent_bis": "02Cr17Ni7N (IS 6911)",
    "equivalent_en": "EN 1.4318",
    "equivalent_uns": "UNS S30153",
    "equivalent_jis": "SUS 301LN"
  },
  {
    "grade_name": "J-430SM",
    "aliases": [
      "JSL 430SM",
      "Indoor Appliance Ferritic 430"
    ],
    "family": "Ferritic Stainless Steel",
    "microstructure": "Ferritic",
    "magnetic_behavior": "Ferromagnetic",
    "magnetic_permeability_relative": 60.0,
    "composition": {
      "C_max": 0.015,
      "Mn_max": 0.5,
      "P_max": 0.04,
      "S_max": 0.03,
      "Si_max": 1.0,
      "Cr_min": 13.0,
      "Cr_max": 14.0,
      "Ni_max": 0.75,
      "Mo_min": 0.0,
      "Mo_max": 0.0,
      "Cu_max": 0.0,
      "Ti_min": 0.0,
      "Nb_min": 0.0,
      "N_max": 0.0
    },
    "mechanical_properties": {
      "yield_strength_min_mpa": 205,
      "tensile_strength_min_mpa": 415,
      "elongation_min_pct": 22,
      "hardness_max": "89 HRB",
      "hardness_hrb_val": 89,
      "modulus_of_elasticity_gpa": 200
    },
    "physical_properties": {
      "density_kg_m3": 7700,
      "thermal_conductivity_w_mk": 25.9,
      "thermal_expansion_coeff_um_m_c": 10.3,
      "electrical_resistivity_uohm_m": 0.6
    },
    "corrosion_properties": {
      "pren": 13.5,
      "cpt_c": 0.0,
      "cct_c": -8.0,
      "general_corrosion_score": 6.5,
      "pitting_resistance_score": 5.5,
      "chloride_suitability": "72 hrs cyclic salt spray test (8h wet / 16h dry) with no staining in 5% NaCl at 35\u00b0C",
      "scc_resistance": "Immune to chloride SCC",
      "sensitization_resistance": "Moderate"
    },
    "temperature_capability": {
      "min_service_temp_c": 0,
      "max_continuous_temp_c": 650,
      "intermittent_service_temp_c": 700,
      "scaling_temperature_c": 700
    },
    "manufacturing_properties": {
