Repository: Shubhangi-Gupta13/Stainless-Steel-Grade-Recommender

# 🛡️ Jindal Stainless — AI-Powered Stainless Steel Grade Recommender

An explainable, metallurgical decision-support system that recommends the optimal stainless steel grade based on engineering requirements, environmental constraints, and user-defined priority weights.

Adapted from the **Know_Your_Laws-Agentic-AI** architectural reference, this application transforms an Agentic Retrieval-Augmented Generation (RAG) framework into a deterministic, auditable engineering advisor for material selection.

---

File: Stainless-Steel-Grade-Recommender/data/grades_database.json (part 5 of 5)
[
      "formability_score": 8.0,
      "deep_drawability_ldr": 1.85,
      "erichsen_cupping_mm": 10.2,
      "weldability_score": 7.5,
      "machinability_score": 7.6,
      "recommended_welding": "Weldable with ER308L or ER309L."
    },
    "commercial": {
      "relative_cost_index": 4.0,
      "cost_band": "Low Cost (Nickel-Free)",
      "market_availability": "High"
    },
    "typical_applications": [
      "Decorative panels and architectural trims",
      "Home appliances: Dishwashers, washing machines, sinks, refrigerators",
      "Automotive non-critical trims"
    ],
    "limitations": [
      "Magnetic",
      "Not suitable for severe outdoor coastal environments"
    ],
    "standards": [
      "JSL Customer Specifications"
    ],
    "source_reference": "Jindal Stainless Datasheet: J430SM Ferritic Stainless Steel, pp. 1-2",
    "confidence": "Verified (JSL Technical Datasheet)",
    "equivalent_aisi": "AISI 430SM (Low C)",
    "equivalent_bis": "02Cr14 (IS 6911)",
    "equivalent_en": "EN 1.4016 equiv",
    "equivalent_uns": "UNS S43000 equiv",
    "equivalent_jis": "SUS 430"
  },
  {
    "grade_name": "J-432",
    "aliases": [
      "J436J1L",
      "JIS SUS 436J1L",
      "Moly-Niobium Stabilized Ferritic"
    ],
    "family": "Ferritic Stainless Steel",
    "microstructure": "Ferritic",
    "magnetic_behavior": "Ferromagnetic",
    "magnetic_permeability_relative": 60.0,
    "composition": {
      "C_max": 0.025,
      "Mn_max": 1.0,
      "P_max": 0.04,
      "S_max": 0.03,
      "Si_max": 1.0,
      "Cr_min": 17.0,
      "Cr_max": 20.0,
      "Mo_min": 0.4,
      "Mo_max": 0.8,
      "Nb_min": 0.3,
      "Nb_max": 0.8,
      "N_max": 0.025,
      "Ni_max": 0.5,
      "Cu_max": 0.0,
      "Ti_min": 0.0
    },
    "mechanical_properties": {
      "yield_strength_min_mpa": 245,
      "tensile_strength_min_mpa": 410,
      "elongation_min_pct": 20,
      "hardness_max": "90 HRB",
      "hardness_hrb_val": 90,
      "modulus_of_elasticity_gpa": 205
    },
    "physical_properties": {
      "density_kg_m3": 7700,
      "thermal_conductivity_w_mk": 25.2,
      "thermal_expansion_coeff_um_m_c": 10.4,
      "electrical_resistivity_uohm_m": 0.6
    },
    "corrosion_properties": {
      "pren": 18.8,
      "cpt_c": 18.0,
      "cct_c": 0.0,
      "general_corrosion_score": 8.0,
      "pitting_resistance_score": 8.0,
      "chloride_suitability": "Excellent pitting resistance in salt spray; superior to 430 in oxidizing media",
      "scc_resistance": "Immune to chloride SCC",
      "sensitization_resistance": "Outstanding (Nb stabilization)"
    },
    "temperature_capability": {
      "min_service_temp_c": -10,
      "max_continuous_temp_c": 850,
      "intermittent_service_temp_c": 900,
      "scaling_temperature_c": 900
    },
    "manufacturing_properties": {
      "formability_score": 8.2,
      "deep_drawability_ldr": 1.9,
      "erichsen_cupping_mm": 10.8,
      "weldability_score": 8.8,
      "machinability_score": 7.2,
      "recommended_welding": "High drawability in weld zone due to fine equiaxed grain structure."
    },
    "commercial": {
      "relative_cost_index": 5.4,
      "cost_band": "Moderate",
      "market_availability": "Moderate"
    },
    "typical_applications": [
      "Visible automotive exhaust: Central & rear mufflers, exhaust pipes",
      "Automotive trims and outdoor panels",
      "Kitchen furnishing and commercial appliances"
    ],
    "limitations": [
      "Magnetic",
      "Lower impact toughness below 0\u00b0C"
    ],
    "standards": [
      "JIS G4305 SUS 436J1L",
      "JSL Proprietary Grade"
    ],
    "source_reference": "Jindal Stainless Datasheet: J432/436J1L Stabilized Ferritic Stainless Steel, pp. 1-2",
    "confidence": "Verified (JSL Technical Datasheet)",
    "equivalent_aisi": "AISI / SUS 436J1L",
    "equivalent_bis": "02Cr18Mo0.5Nb (IS 6911)",
    "equivalent_en": "EN 1.4526 equiv",
    "equivalent_uns": "UNS S43600 equiv",
    "equivalent_jis": "SUS 436J1L"
  },
  {
    "grade_name": "J-431",
    "aliases": [
      "AISI 431",
      "UNS S43100",
      "EN 1.4057",
      "High-Toughness Martensitic"
    ],
    "family": "Martensitic Stainless Steel",
    "microstructure": "Martensitic (Ni-alloyed)",
    "magnetic_behavior": "Ferromagnetic",
    "magnetic_permeability_relative": 70.0,
    "composition": {
      "C_max": 0.2,
      "Mn_max": 1.0,
      "P_max": 0.04,
      "S_max": 0.03,
      "Si_max": 1.0,
      "Cr_min": 15.0,
      "Cr_max": 17.0,
      "Ni_min": 1.25,
      "Ni_max": 2.5,
      "Mo_min": 0.0,
      "Mo_max": 0.0,
      "Cu_max": 0.0,
      "Ti_min": 0.0,
      "Nb_min": 0.0,
      "N_max": 0.0
    },
    "mechanical_properties": {
      "yield_strength_min_mpa": 600,
      "tensile_strength_min_mpa": 850,
      "elongation_min_pct": 16,
      "hardness_max": "285 BHN / 30 HRC",
      "hardness_hrb_val": 103,
      "modulus_of_elasticity_gpa": 200
    },
    "physical_properties": {
      "density_kg_m3": 7750,
      "thermal_conductivity_w_mk": 20.2,
      "thermal_expansion_coeff_um_m_c": 10.8,
      "electrical_resistivity_uohm_m": 0.7
    },
    "corrosion_properties": {
      "pren": 16.0,
      "cpt_c": 5.0,
      "cct_c": -5.0,
      "general_corrosion_score": 7.2,
      "pitting_resistance_score": 6.5,
      "chloride_suitability": "Highest corrosion resistance among conventional hardenable martensitic stainless steels",
      "scc_resistance": "Good (tempered condition)",
      "sensitization_resistance": "High strength and toughness"
    },
    "temperature_capability": {
      "min_service_temp_c": -20,
      "max_continuous_temp_c": 550,
      "intermittent_service_temp_c": 600,
      "scaling_temperature_c": 600
    },
    "manufacturing_properties": {
      "formability_score": 5.0,
      "deep_drawability_ldr": 1.5,
      "erichsen_cupping_mm": 7.5,
      "weldability_score": 5.5,
      "machinability_score": 7.0,
      "recommended_welding": "Requires preheating to 200-300\u00b0C and immediate post-weld annealing."
    },
    "commercial": {
      "relative_cost_index": 6.0,
      "cost_band": "Moderate",
      "market_availability": "Moderate"
    },
    "typical_applications": [
      "Heavy machinery structural components",
      "Aircraft structural fittings and fasteners",
      "Marine propeller shafts and pump rods",
      "Valves, bolts, and industrial pins"
    ],
    "limitations": [
      "Magnetic",
      "Poor cold formability; requires warm forming or machining",
      "Welding requires strict preheat/post-weld heat treatment"
    ],
    "standards": [
      "ASTM A240",
      "ASTM A176",
      "UNS S43100",
      "EN 10088-2"
    ],
    "source_reference": "Jindal Stainless Datasheet: J431 Martensitic Stainless Steel, p. 1",
    "confidence": "Verified (JSL Technical Datasheet)",
    "equivalent_aisi": "AISI 431",
    "equivalent_bis": "15Cr16Ni2 (IS 6911)",
    "equivalent_en": "EN 1.4057",
    "equivalent_uns": "UNS S43100",
    "equivalent_jis": "SUS 431"
  },
  {
    "grade_name": "J-410S",
    "aliases": [
      "AISI 410S",
      "UNS S41008",
      "EN 1.4000",
      "Low Carbon 410 Ferritic"
    ],
    "family": "Ferritic Stainless Steel",
    "microstructure": "Ferritic (Non-Hardenable)",
    "magnetic_behavior": "Ferromagnetic",
    "magnetic_permeability_relative": 65.0,
    "composition": {
      "C_max": 0.08,
      "Mn_max": 1.0,
      "P_max": 0.04,
      "S_max": 0.03,
      "Si_max": 1.0,
      "Cr_min": 11.5,
      "Cr_max": 13.5,
      "Ni_max": 0.6,
      "Mo_min": 0.0,
      "Mo_max": 0.0,
      "Cu_max": 0.0,
      "Ti_min": 0.0,
      "Nb_min": 0.0,
      "N_max": 0.0
    },
    "mechanical_properties": {
      "yield_strength_min_mpa": 205,
      "tensile_strength_min_mpa": 415,
      "elongation_min_pct": 22,
      "hardness_max": "89 HRB",
      "hardness_hrb_val": 89,
      "modulus_of_elasticity_gpa": 200
    },
    "physical_properties": {
      "density_kg_m3": 7700,
      "thermal_conductivity_w_mk": 25.9,
      "thermal_expansion_coeff_um_m_c": 10.3,
      "electrical_resistivity_uohm_m": 0.6
    },
    "corrosion_properties": {
      "pren": 12.5,
      "cpt_c": -8.0,
      "cct_c": -12.0,
      "general_corrosion_score": 6.2,
      "pitting_resistance_score": 5.0,
      "chloride_suitability": "Better than 409M ferritic stainless due to higher chromium content and controlled carbon",
      "scc_resistance": "Immune to chloride SCC",
      "sensitization_resistance": "Low-carbon prevents extensive hardening on cooling"
    },
    "temperature_capability": {
      "min_service_temp_c": 0,
      "max_continuous_temp_c": 650,
      "intermittent_service_temp_c": 700,
      "scaling_temperature_c": 700
    },
    "manufacturing_properties": {
      "formability_score": 7.6,
      "deep_drawability_ldr": 1.8,
      "erichsen_cupping_mm": 9.8,
      "weldability_score": 8.0,
      "machinability_score": 7.5,
      "recommended_welding": "Does not harden significantly upon welding. AWS ER410S or ER309 filler."
    },
    "commercial": {
      "relative_cost_index": 4.0,
      "cost_band": "Low Cost",
      "market_availability": "High"
    },
    "typical_applications": [
      "Furnace parts and burners operating at lower temperatures",
      "Petroleum fractionating tower internals, tray supports, and bubble caps",
      "Mining equipment and structural frames"
    ],
    "limitations": [
      "Magnetic",
      "Moderate corrosion resistance only (not for coastal/chemical acid immersion)"
    ],
    "standards": [
      "ASTM A240",
      "UNS S41008",
      "EN 10088-2"
    ],
    "source_reference": "Jindal Stainless Datasheet: J410S Ferritic Stainless Steel, p. 1",
    "confidence": "Verified (JSL Technical Datasheet)",
    "equivalent_aisi": "AISI 410S",
    "equivalent_bis": "04Cr13 (IS 6911)",
    "equivalent_en": "EN 1.4000",
    "equivalent_uns": "UNS S41008",
    "equivalent_jis": "SUS 410S"
  },
  {
    "grade_name": "J-204",
    "aliases": [
      "DIN 1.4376",
      "Austenitic Cr-Mn J204"
    ],
    "family": "Austenitic Cr-Mn",
    "microstructure": "Austenitic",
    "magnetic_behavior": "Non-magnetic in annealed condition",
    "magnetic_permeability_relative": 1.02,
    "composition": {
      "C_max": 0.1,
      "Mn_min": 5.0,
      "Mn_max": 8.0,
      "P_max": 0.045,
      "S_max": 0.015,
      "Si_max": 1.0,
      "Cr_min": 17.0,
      "Cr_max": 20.5,
      "Ni_min": 2.0,
      "Ni_max": 4.5,
      "Cu_max": 0.25,
      "N_max": 0.3,
      "Mo_min": 0.0,
      "Mo_max": 0.0,
      "Ti_min": 0.0,
      "Nb_min": 0.0
    },
    "mechanical_properties": {
      "yield_strength_min_mpa": 350,
      "tensile_strength_min_mpa": 700,
      "elongation_min_pct": 40,
      "hardness_max": "100 HRB",
      "hardness_hrb_val": 100,
      "modulus_of_elasticity_gpa": 195
    },
    "physical_properties": {
      "density_kg_m3": 7850,
      "thermal_conductivity_w_mk": 16.0,
      "thermal_expansion_coeff_um_m_c": 16.8,
      "electrical_resistivity_uohm_m": 0.74
    },
    "corrosion_properties": {
      "pren": 19.0,
      "cpt_c": 2.0,
      "cct_c": -4.0,
      "general_corrosion_score": 7.6,
      "pitting_resistance_score": 7.0,
      "chloride_suitability": "Corrosion rate A (<0.02 mmpy) in boiling 3% NaCl, organic acids, and fruit acids (at par with 304)",
      "scc_resistance": "Good",
      "sensitization_resistance": "Good"
    },
    "temperature_capability": {
      "min_service_temp_c": -40,
      "max_continuous_temp_c": 750,
      "intermittent_service_temp_c": 800,
      "scaling_temperature_c": 800
    },
    "manufacturing_properties": {
      "formability_score": 9.2,
      "deep_drawability_ldr": 2.0,
      "erichsen_cupping_mm": 12.8,
      "weldability_score": 9.0,
      "machinability_score": 6.5,
      "recommended_welding": "Manganese improves weldability. AWS ER308 filler."
    },
    "commercial": {
      "relative_cost_index": 4.7,
      "cost_band": "Cost-Effective",
      "market_availability": "High"
    },
    "typical_applications": [
      "Cookware and kitchen sinks",
      "Hose clamps, automotive trailer frames, industrial strapping",
      "Railway rolling stock and structural pressings",
      "Storage vessels for mild chemical media"
    ],
    "limitations": [
      "Requires higher forming tonnage than 304 due to 350 MPa yield strength"
    ],
    "standards": [
      "DIN 1.4376",
      "JSL Product Specification"
    ],
    "source_reference": "Jindal Stainless Datasheet: J204 DIN 1.4376 Austenitic Stainless Steel, pp. 1-2",
    "confidence": "Verified (JSL Technical Datasheet)",
    "equivalent_aisi": "AISI 204",
    "equivalent_bis": "08Cr18Mn6Ni3N (IS 6911)",
    "equivalent_en": "DIN 1.4376",
    "equivalent_uns": "UNS S20400",
    "equivalent_jis": "N/A"
  }
]
